Repository: pathcosmos/steel_grade_iqr_analysis_v2

# 강종별 다각적 이상치 분석 (Steel Grade Multi-Method Anomaly Analysis) v2 - 종합 보고서

> **문서 버전**: 3.3
> **작성일**: 2026-02-09
> **목적**: 강종별/규격별 IQR 분석 및 다각적 이상치 탐지(CUSUM-EWMA, Rolling Z-Score, Mahalanobis, STL) 방법론, 필터 시스템, 태그 상세 설명 종합 정리

---

## 목차

1. [분석 시스템 개요](#1-분석-시스템-개요)
2. [필터 시스템 상세](#2-필터-시스템-상세)
3. [A/B 라인(L1/L2) 분류](#3-ab-라인l1l2-분류)
4. [IQR 분석 방법론](#4-iqr-분석-방법론)
5. [규격별 IQR 분석](#5-규격별-iqr-분석)
6. [Adjusted IQR (왜도 보정 IQR)](#6-adjusted-iqr-왜도-보정-iqr)
7. [CUSUM-EWMA 공정 관리도](#7-cusum-ewma-공정-관리도)
8. [Rolling Z-Score 동적 이상치 분석](#8-rolling-z-score-동적-이상치-분석)
9. [Mahalanobis 다변량 이상치 분석](#9-mahalanobis-다변량-이상치-분석)
10. [STL 계절-추세 분해 분석](#10-stl-계절-추세-분해-분석)
11. [분석 방법 비교](#11-분석-방법-비교)
12. [태그 카테고리별 상세 설명](#12-태그-카테고리별-상세-설명)
13. [위험도 분류 기준](#13-위험도-분류-기준)
14. [추가 수집 필요 태그](#14-추가-수집-필요-태그)
15. [분석 실행 가이드](#15-분석-실행-가이드)
16. [부록](#16-부록)

---

## 1. 분석 시스템 개요

### 1.1 시스템 아키텍처

```
┌──────────────────────────────────────────────────────────────────────┐
│                     IBA 다각적 이상치 분석 시스템                       │
├──────────────────────────────────────────────────────────────────────┤
│                                                                      │
│  ┌─────────────┐   ┌─────────────┐   ┌─────────────────────────┐    │
│  │ ClickHouse  │ → │  필터링     │ → │  분석 엔진 (6종)        │    │
│  │   (원본)    │   │  엔진       │   │                         │    │
│  └─────────────┘   └─────────────┘   │  ① Standard IQR        │    │
│        ↓                 ↓           │  ② Adjusted IQR        │    │
│  v_iba_by_steel    tag_filter_       │  ③ CUSUM-EWMA          │    │
│  _grade 뷰         config.yaml      │  ④ Rolling Z-Score     │    │
│                                      │  ⑤ Mahalanobis         │    │
│                                      │  ⑥ STL Residual        │    │
│                                      └─────────────────────────┘    │
│                                                ↓                     │
│                                      차트(PNG) + 보고서(MD) + JSON  │
└──────────────────────────────────────────────────────────────────────┘
```

### 1.2 강종별 데이터 현황

| 강종 | 레코드 수 | 기간 | 월 수 | 비고 |
|------|-----------|------|-------|------|
| **N5** | 148,239건 | 2025-04 ~ 2025-08 | 5개월 | 최다 데이터 |
| **D5** | 74,855건 | 2025-03 ~ 2025-08 | 6개월 | 최장 기간 |
| **D4** | 20,144건 | 2025-05 ~ 2025-08 | 4개월 | - |
| **B5** | 14,391건 | 2025-04 ~ 2025-08 | 5개월 | 최초 분석 대상 |

### 1.3 태그 현황 요약

| 항목 | 값 |
|------|-----|
| 총 태그 수 | 85개 (분석 대상) |
| 카테고리 수 | 10개 |
| 제외 태그 수 | 9개 (데이터 품질 이슈) |

### 1.4 분석 출력 구조

```
analysis_output/steel_grade_iqr_analysis_v2/
│
├── ATTENTION_TAGS_REPORT.md                  # 전 강종 주의 태그 종합 보고서
├── VCC_TAG_DATA_REQUEST.md                   # VCC/권취부 태그 수집 요청서 (v1.2)
├── README.md                                 # 본 문서
│
├── {강종}/                                   # B5, D4, D5, N5
│   ├── 01_Furnace_Top_Temperature/           # 카테고리별 IQR 차트
│   │   ├── {tag}_analysis.png                #   종합 6패널
│   │   ├── {tag}_01_timeseries.png           #   개별 차트 (01~07)
│   │   └── monthly/{yyyy-mm}/*.png           #   월별 차트
│   ├── 02~09_*/                              # 나머지 카테고리 (동일 구조)
│   ├── {규격}/                               # D10, D13, D16, D20 등
│   │   ├── 01~09_*/                          #   규격별 카테고리 차트
│   │   ├── iqr_analysis_{강종}_{규격}_results.json
│   │   └── IQR_ANALYSIS_REPORT_{강종}_{규격}_KO.md
│   ├── iqr_analysis_{강종}_results.json      # 강종 통합 IQR 결과
│   ├── adjusted_iqr_results_{강종}.json      # Adjusted IQR 결과
│   ├── IQR_ANALYSIS_REPORT_{강종}_KO.md
│   ├── ADJUSTED_IQR_ANALYSIS_REPORT_{강종}_KO.md
│   └── ADJUSTED_IQR_PLAN.md
│
├── cusum_ewma/
│   ├── {강종}/
│   │   ├── {카테고리}/{tag}_cusum.png        # CUSUM 누적합 차트
│   │   ├── {카테고리}/{tag}_ewma.png         # EWMA 지수가중 차트
│   │   ├── {카테고리}/{tag}_combined.png     # 통합 차트
│   │   ├── {규격}/                           # 규격별 분석 결과
│   │   │   ├── {카테고리}/{tag}_*.png
│   │   │   ├── cusum_ewma_{강종}_{규격}_results.json
│   │   │   └── CUSUM_EWMA_REPORT_{강종}_{규격}_KO.md
│   │   ├── cusum_ewma_{강종}_results.json
│   │   └── CUSUM_EWMA_REPORT_{강종}_KO.md
│   └── summary/drift_detection_summary.csv
│
├── rolling_zscore/
│   ├── {강종}/
│   │   ├── {카테고리}/{tag}_rolling_zscore.png
│   │   ├── {규격}/                           # 규격별 분석 결과
│   │   │   ├── {카테고리}/{tag}_rolling_zscore.png
│   │   │   ├── rolling_zscore_{강종}_{규격}_results.json
│   │   │   └── ROLLING_ZSCORE_REPORT_{강종}_{규격}_KO.md
│   │   ├── rolling_zscore_{강종}_results.json
│   │   └── ROLLING_ZSCORE_REPORT_{강종}_KO.md
│
├── mahalanobis/
│   ├── {강종}/
│   │   ├── {카테고리}_correlation_heatmap.png  # 상관계수 히트맵
│   │   ├── {카테고리}_distance.png             # 거리 분포
│   │   ├── {카테고리}_pca_scatter.png          # PCA 산점도
│   │   ├── {규격}/                             # 규격별 분석 결과
│   │   │   ├── {카테고리}_*.png
│   │   │   ├── mahalanobis_{강종}_{규격}_results.json
│   │   │   └── MAHALANOBIS_REPORT_{강종}_{규격}_KO.md
│   │   ├── mahalanobis_{강종}_results.json
│   │   └── MAHALANOBIS_REPORT_{강종}_KO.md
│
└── stl_residual/

File: 2026_01_02_analysis/0322분석/2026_01_02_DATA_INTEGRATION_REPORT.md
# 2026년 1월~2월 데이터 통합 리포트

**작성일**: 2026-03-22
**데이터 기간**: 2026-01-01 ~ 2026-02-28
**데이터 소스**: `dh_temp.zip` (NCloud Object Storage)

---

## 1. 원본 데이터 개요

### 1.1 소스 파일

`dh_temp.zip` (54MB)을 `2026-01_2026-02/` 디렉토리에 압축 해제.

| 파일 | 크기 | 행수 | 컬럼 | 인코딩 | 용도 |
|------|------|------|------|--------|------|
| `iba_202601_202602.csv` | 181MB | 84,919 | 221 | UTF-8 | IBA 센서 시계열 (1분 주기) |
| `coil_result_202601_202602.csv` | 446KB | 4,952 | 14 | EUC-KR | 코일 생산 실적 |
| `stop_result_202601_202602.csv` | 111KB | 318 | 41 | EUC-KR | 설비 정지/장애 이력 |
| `coil_correct_202601_202602.csv` | 6.8KB | 66 | 14 | EUC-KR | 선별/교정 불량 번들 |
| `H7_DAEHAN_20260119-.zip` → `H7_DAEHA/` | 191MB | 1,791파일 | - | Binary | Siemens STEP 7 PLC 설정 백업 (적재 대상 아님) |

### 1.2 IBA 데이터 시간 주기 확인

- **주기**: 정확히 **1분 간격** (`00:00:34 → 00:01:34 → 00:02:34 → ...`)
- **이론값**: 59일 × 1,440분 = 84,960행
- **실제값**: 84,919행 (99.95% 커버리지)
- **날짜 범위**: 2026-01-01 00:00:34 ~ 2026-02-28 23:59:44

### 1.3 CSV 포맷 변경점 (기존 대비)

| 항목 | 기존 (2023~2025) | 신규 (2026) |
|------|-----------------|-------------|
| **coil_result 컬럼** | 번들번호, LOT_NO, 생산일시, 계상일시, 근무조, 강종, 자재코드, 두께, 이론길이, 이론중량, 실중량, 라인, 빌렛자재코드, 실제길이, BD_MEMO | 번들번호, 로트번호, 생산일시, 근무조, 강종, 자재코드, **사이즈**, 제품길이, 제품이론중량, 제품중량, **결속본수**, **1본중량**, **1본단중**, 특이사항 |
| **신규 컬럼** | - | 사이즈(직접), 결속본수(항상 1), 1본중량, 1본단중(항상 0) |
| **삭제 컬럼** | 계상일시, 라인, 빌렛자재코드, 실제길이 | - |
| **stop_result** | 12컬럼 정리 형태 | 41컬럼 MES 원본 형태 |
| **불량메모** | 별도 `prod_memo_result` 파일 | `coil_correct`에 포함 (coil_result의 불량 부분집합) |

### 1.4 coil_correct = 불량메모 데이터

분석 결과, `coil_correct_202601_202602.csv`는 별도 소스가 아니라 **`coil_result`에서 특이사항이 있는 66건을 추출한 파일**임을 확인:
- 66건 전부 `coil_result`에 존재 (100% 일치)
- 중량, 로트, 생산일시 모두 동일 (0g 차이)
- 별도 `prod_memo` 파일은 누락이 아님

---

## 2. ClickHouse 적재 결과

### 2.1 1차 적재 (직접 INSERT)

| 테이블 | 소스 | 적재 행수 | 적재율 |
|--------|------|----------|--------|
| `iba_timeseries_unified` | iba CSV | 84,919 | 100% |
| `production_bundle_records` | coil_result CSV | 4,952 | 100% |
| `equipment_stop_records` | stop_result CSV | 318 | 100% |
| `defect_bundle_records` | coil_correct CSV | 66 | 100% |

**1차 적재 시 이슈**:
- `BASE_TIME` 형식 변환 필요 (`20260101 00:00:34` → `2026-01-01 00:00:34`)
- `coil_result` CSV에 없는 컬럼(`line`, `billet_material_code`, `actual_length`)은 빈값 처리
- `stop_result` CSV 41컬럼 중 핵심 11컬럼만 매핑

### 2.2 발견된 문제 및 2차 보완

1차 적재 후 심층 분석에서 다음 문제를 발견하여 보완 작업 수행:

| 문제 | 심각도 | 원인 | 조치 |
|------|--------|------|------|
| `memo_prod_result` 2026 = 0행 | 치명 | 1차 적재 시 편입 누락 | 4,952행 INSERT |
| `iba_timeseries_unified_alter` 2026 = 0행 | 치명 | enriched 테이블에 미편입 | 84,919행 INSERT + 상태 컬럼 계산 |
| `equipment_stop_records` DORMANT_CD/DP_CD 누락 | 중간 | CSV 41컬럼 중 2개 미매핑 | 컬럼 2개 추가 + 318행 재적재 |
| `defect_selection_status` 2026 = 0행 | 중간 | 일별 집계 미생성 | 36행 집계 INSERT |
| `defect_bundle_records` binding_quantity NULL | 낮음 | CSV 컬럼 미매핑 | 66행 UPDATE → 1 |

---

## 3. 스키마 변경 사항

### 3.1 equipment_stop_records 컬럼 추가

기존 스키마 유지, 컬럼 2개만 추가:

```sql
ALTER TABLE dhsteel.equipment_stop_records
ADD COLUMN IF NOT EXISTS stop_detail_code Nullable(String)
COMMENT '정지세부코드 (DORMANT_CD)' AFTER stop_type_name;

ALTER TABLE dhsteel.equipment_stop_records
ADD COLUMN IF NOT EXISTS responsible_dept_code Nullable(String)
COMMENT '담당부서코드 (DORMANT_DP_CD)' AFTER stop_detail_code;
```

- `stop_detail_code`: 15종 (1001, 1003, 2001, 2010, 2011, 3001, 3002, 4001, 4002, 5001~5008)
- `responsible_dept_code`: 7종 (A, B, E, F, M, R, Z)
- 기존 데이터(2023~2025)의 해당 컬럼은 NULL (원본 CSV에 없었음)

### 3.2 기타 테이블

스키마 변경 없음. 모두 기존 구조에 데이터만 INSERT.

---

## 4. iba_timeseries_unified_alter 상태 컬럼 계산

`OPERATION_STATUS_PREPROCESSING.md` 문서 기준으로 동일 로직 적용:

| 컬럼 | 기준 필드 | 분류 |
|------|----------|------|
| `OPERATION_STATUS` | STAND_1_ACTUAL_SPEED + GM11BFZI1 (재료감지) | RUN / TRANS / IDLE |
| `MILL_STATUS` | 동일 | RUN / TRANS / IDLE |
| `FURNACE_STATUS` | HEATING_TOP_ZONE_NO_1_TEMPERATURE_ROOF | HOT(≥800) / WARM(≥500) / COLD(<500) |
| `OUTLIER_SCORE` | 초기값 0.0 | 별도 이상치 분석 필요 |
| `OUTLIER_FLAG` | 초기값 'NORMAL' | 별도 이상치 분석 필요 |

### 2026 상태 분포

| OPERATION | MILL | FURNACE | 건수 | 비율 |
|-----------|------|---------|------|------|
| RUN | RUN | HOT | 30,923 | 36.4% |
| IDLE | IDLE | COLD | 28,119 | 33.1% |
| IDLE | IDLE | WARM | 9,813 | 11.6% |
| IDLE | IDLE | HOT | 8,785 | 10.3% |
| TRANS | TRANS | HOT | 6,878 | 8.1% |
| TRANS | TRANS | WARM | 381 | 0.4% |
| TRANS | TRANS | COLD | 20 | 0.0% |

---

## 5. 생산/불량 데이터 분석

### 5.1 월별 강종 생산 현황

| 월 | D4 | D5 | N5 | B5 | 합계 |
|----|----|----|----|----|------|
| 1월 | 386 | 885 | 1,224 | - | 2,495 |
| 2월 | 371 | 403 | 1,378 | 305 | 2,457 |
| **합계** | **757** | **1,288** | **2,602** | **305** | **4,952** |

### 5.2 불량 현황 (66건, 불량률 1.33%)

| 불량유형 | 건수 | 비율 |
|----------|------|------|
| 토션 계열 (선별(토션), 별도(토션), 선별_토션, 토션) | 43 | 65.2% |
| 선별-누워감김 | 8 | 12.1% |
| 권취 계열 (선별(권취), 선별_권취X) | 5 | 7.6% |
| 선별(딱지) | 4 | 6.1% |
| 돼지꼬리 | 2 | 3.0% |
| 기타 (머리꺾임, 리브돌아감, 정량화) | 4 | 6.1% |

### 5.3 정지실적 현황 (318건)

| 정지유형 | 건수 | 총 시간(h) | 비고 |
|----------|------|-----------|------|
| 정기보수 (1000) | 100 | ~620h | 설 연휴 120h 포함 |
| 계획정지 (5000) | 168 | ~33h | F/B점검, 제품검사 등 |
| 라인장애 (2000) | 25 | ~5.6h | COBBLE, 결속기 장애 등 |
| 품질장애 (3000) | 21 | ~5.6h | BWS 용접불, 루퍼 등 |
| 외부요인 (4000) | 4 | ~1.4h | 빌렛 불량, 로내 이상 |

---

## 6. 최종 데이터 현황

### 6.1 테이블별 최종 상태

| 테이블 | 2026 행수 | 핵심 지표 |
|--------|----------|----------|
| `iba_timeseries_unified` | 84,919 | 221컬럼, 1분주기 |
| `iba_timeseries_unified_alter` | 84,919 | RUN:30,923 / TRANS:7,279 / IDLE:46,717 |
| `production_bundle_records` | 4,952 | 불량 66건, is_defect 마킹 |
| `memo_prod_result` | 4,952 | 전체 생산 + 불량메모 66건 |
| `defect_bundle_records` | 66 | binding_quantity=1 수정 완료 |
| `equipment_stop_records` | 318 | 세부코드 15종, 부서코드 7종 포함 |
| `defect_selection_status` | 36 | 일별 집계 (생산 4,952 / 불량 66) |

### 6.2 뷰 동작 확인

| 뷰 | 2026 결과 행수 | 상태 |
|----|---------------|------|
| `v_production_defect_analysis` | 36 | 정상 |
| `v_timeseries_production_quality` | 4,952 | 정상 |
| `v_iba_active` | 38,202 | 정상 |
| `v_iba_summary` | 153 | 정상 |

### 6.3 데이터 연속성

| 구간 | 기간 | 비고 |
|------|------|------|
| 기존 데이터 | 2023-10-01 ~ 2025-12-16 | 939,050행 |
| **갭** | **2025-12-17 ~ 2025-12-31** | **약 16일 공백** |
| 신규 데이터 | 2026-01-01 ~ 2026-02-28 | 84,919행 |

---

## 7. 알려진 제한사항

### 7.1 CSV 포맷 차이로 인한 빈값

| 테이블 | 빈 컬럼 | 영향 |
|--------|--------|------|
| `production_bundle_records` | `line`, `billet_material_code`, `actual_length` | 라인별 분석 스크립트에서 2026 데이터 제외됨 |
| `memo_prod_result` | `worker`, `work_team`, `heat_no`, `erp_sent`, `line`, `actual_length` 등 23개 | 뷰에서 LEFT JOIN 처리되어 핵심 분석 지장 없음 |

### 7.2 불량 표기 비표준화

동일 불량유형에 대해 4가지 이상 표기 변형 존재:
- "선별(토션)" / "별도(토션)" / "선별_토션" / "토션"
- "선별(?꼬리)" — 깨진 문자 포함
- "선별)토션_" — 입력 오류

### 7.3 OUTLIER_SCORE / OUTLIER_FLAG

`iba_timeseries_unified_alter`의 OUTLIER_SCORE=0, OUTLIER_FLAG='NORMAL'로 초기값 설정. 별도 이상치 분석 스크립트 실행 필요.

### 7.4 defect_selection_status 강종 코드

2026 집계는 단축 코드(D4/D5/N5/B5) 사용. 기존 데이터는 KS 표준명(SD400/SD500/500N/B500B) 사용. 뷰의 JOIN 조건이 이미 불일치 상태(기존 버그)이므로 추가 영향 없음.

---

## 8. 향후 조치 사항

| 항목 | 우선순위 | 설명 |
|------|----------|------|
| IBA 데이터 갭 보충 | 높음 | 2025-12-17 ~ 12-31 (약 16일) 데이터 확보 필요 |
| OUTLIER 분석 실행 | 높음 | `iba_timeseries_unified_alter` 2026 데이터에 이상치 탐지 적용 |
| 불량 표기 표준화 | 중간 | 토션 4변형 → 단일 코드 통일, 입력 검증 강화 |
| 라인 정보 확보 | 중간 | 2026 CSV에 누락된 `line` 컬럼 — 별도 소스에서 보충 가능 여부 확인 |
| defect_selection_status 강종 코드 통일 | 낮음 | 전체 기간 D4/D5/N5/B5로 통일 또는 매핑 테이블 추가 |

---

## 9. 공정 데이터 → 불량 영향 요소 분석 계획

### 9.1 분석 목표

IBA 공정 센서 데이터(221개 태그, 84,919건)와 불량 데이터(66건/4,952건 생산)를 연결하여 **불량에 영향을 미치는 공정 요소**를 식별.

### 9.2 데이터 분석 가능성 평가

| 항목 | 상태 | 비고 |
|------|------|------|
| IBA 센서 데이터 | 충분 | RUN 30,923건, 221개 태그 |
| 생산-IBA 시간 정합 | 가능 | 4,952번들 전부 IBA 기간 내 |
| 불량 표본 크기 | 소표본 주의 | 66건 (강종별 분리 시 8~21건) |
| 기존 분석 인프라 | 풍부 | 70+ 기법, 스크립트 완비 |

**결론**: 분석 가능. 단, 66건 소표본이므로 **전체 강종 통합 분석**을 1차로 수행 후 세분화.

### 9.3 핵심 제약 및 전략

- 불량 66건은 통계적 소표본 → 강종별 분리 시 검정력 저하
- IBA-불량 매칭은 **일(day) 단위 집계** 방식 (기존 분석 패턴)
- 기존 분석(2023~2025)에서 A등급(결정적) 태그 0개, B등급(보조) 태그 21개 → 단일 예측 변수 없음, 다변량 앙상블 접근 필요
- **전략**: 접근법 A (전체 강종 통합) 우선, 유의미한 패턴 발견 시 강종별 세분화

### 9.4 분석 단계 (5 Phase)

#### Phase 1: 데이터 검증 및 기초 프로파일링

| 작업 | 내용 |
|------|------|
| IBA-불량 매칭 검증 | 불량 발생일에 IBA RUN 데이터 존재 확인, 일별 통합 데이터프레임 생성 |
| 태그 품질 확인 | 221개 태그 중 RUN 상태에서 분산 있는 유효 태그 필터링 |
| 불량 패턴 기초 분석 | 유형별 시간대/요일/교대 분포, 강종×사이즈별 불량률, 정지이력 근접성 |

#### Phase 2: 상관 분석 (통계적 방법)

| 작업 | 기법 | 기존 스크립트 |
|------|------|-------------|
| 일별 집계 상관 | Pearson + Spearman (p<0.05) | `scripts/analyze_defect_correlation.py` |
| 시차 상관 | CCF (lag 0~7일) | `scripts/comprehensive_defect_analysis.py` |
| 인과 분석 | Granger causality (maxlag=7) | `scripts/additional_methods/05_granger_causality.py` |

#### Phase 3: 불량/정상 비교 분석

| 작업 | 내용 |
|------|------|
| 고불량일 vs 저불량일 | Mann-Whitney U 검정으로 태그 차이 식별 |
| 번들 단위 매칭 | 불량 66건 ±10분 IBA vs 정상 200건 ±10분 IBA 비교 |
| TRANS 전환 구간 집중 | 기존 분석에서 이상치 100% TRANS 상태 → 2026 재검증 |

#### Phase 4: 머신러닝 기반 분석

| 작업 | 기법 | 기존 스크립트 |
|------|------|-------------|
| Feature Importance | SHAP (RF/XGBoost) | `scripts/additional_methods/04_shap.py` |
| 이상 탐지 | Isolation Forest | `scripts/additional_methods/01_isolation_forest.py` |
| 패턴 그룹핑 | K-means 클러스터링 | `scripts/comprehensive_analysis/08_clustering_analysis.py` |

#### Phase 5: 종합 및 리포트

| 작업 | 내용 |
|------|------|
| 태그 종합 랭킹 | 상관계수 + Granger p값 + SHAP + 이상탐지 일치율 → composite score |
| 기존 결과 비교 | 2023~2025 B등급 21개 토크 태그와 2026 결과 비교 |
| 리포트 출력 | `analysis_output/2026_01_02_defect_factor_analysis/` |

### 9.5 고위험군 참고

| 강종-사이즈 | 생산 | 불량 | 불량률 | 비고 |
|------------|------|------|--------|------|
| D4-D16 | 60 | 8 | **13.3%** | 최고 위험 |
| N5-D10 | 176 | 6 | 3.4% | |
| D5-D10 | 1,001 | 21 | 2.1% | 최다 불량 건수 |
| N5-D16 | 826 | 13 | 1.6% | |

### 9.6 불량 유형 분포

| 유형 | 건수 | 비율 | 기존 분석과 비교 |
|------|------|------|-----------------|
| 토션 계열 | 43 | 65% | 기존에도 토크 태그 5~7일 선행 발견 |
| 누워감김 | 8 | 12% | |
| 권취 | 5 | 8% | 기존 최다 불량 유형과 동일 계열 |
| 딱지 | 4 | 6% | |
| 기타 | 6 | 9% | |

---

## 10. 분석 실행 결과

### 10.1 Phase 1: 데이터 검증 및 기초 프로파일링

#### 10.1.1 IBA-불량 일별 매칭 검증

**방법**: ClickHouse에서 `iba_timeseries_unified_alter`와 `production_bundle_records`를 일(day) 단위로 JOIN하여, 불량 발생일에 IBA RUN 데이터가 존재하는지 확인.

**결과 요약**:

| 항목 | 값 |
|------|-----|
| 전체 기간 | 59일 (2026-01-01 ~ 02-28) |
| 조업일 (생산 있는 날) | **22일** |
| 불량 발생일 | **11일** |
| 무불량 생산일 | 11일 |
| 불량일 IBA RUN 존재율 | **100% (11/11일)** |

**불량 발생일 상세**:

| 날짜 | IBA RUN건수 | 생산량 | 불량수 | 불량률 |
|------|------------|--------|--------|--------|
| 01-08 | 991 | 245 | 9 | 3.67% |
| 01-09 | 991 | 267 | 4 | 1.50% |
| **01-15** | 878 | 172 | **12** | **6.98%** |
| **01-22** | 916 | 132 | **10** | **7.58%** |
| 01-28 | 682 | 204 | 9 | 4.41% |
| 01-29 | 913 | 274 | 3 | 1.09% |
| 01-30 | 973 | 315 | 1 | 0.32% |
| 02-05 | 919 | 279 | 1 | 0.36% |
| 02-06 | 992 | 363 | 6 | 1.65% |
| 02-11 | 930 | 324 | 1 | 0.31% |
| 02-13 | 968 | 307 | 10 | 3.26% |

**근거/해석**:
- 불량일 평균 RUN 건수(923) ≈ 무불량일 평균(936) → 불량은 조업량과 직접 관련 없음
- 01-22(7.58%), 01-15(6.98%)가 고불량일 → 해당일 IBA 태그 심층 분석 대상
- 02-15~02-26 IBA RUN 0건 → 설비 정지 또는 데이터 수집 중단 구간

---

#### 10.1.2 태그 품질 필터링

**방법**: 221개 IBA 태그에 대해 RUN 상태(30,923건)에서의 평균, 표준편차, NULL/제로 비율을 계산하여 분석 불가능 태그를 제외.

**필터 기준**:
- 표준편차 = 0 (완전 상수) → 제외
- 0 비율 > 95% → 제외
- NULL 비율 > 50% → 제외

**결과**: 217개 중 **208개 유효**, 9개 제외

**제외 태그 (9개)**:

| 태그 | 제외 사유 |
|------|----------|
| ENTRY_MILL_PINCHROLL_ACTUAL_SPEED | 상수 + 전량 0 |
| ENTRY_MILL_PINCHROLL_REFERENCE_SPEED | 상수 + 전량 0 |
| EXIT_FURNACE_RT_SEC_1_ACTUAL_SPEED | 상수 (mean=-2211.81 고정) |
| EXIT_FURNACE_RT_SEC_1_REFERENCE_SPEED | 상수 (mean=-2211.81 고정) |
| EXIT_FURNACE_RT_SEC_2_ACTUAL_SPEED | 상수 (mean=-2211.81 고정) |
| EXIT_FURNACE_RT_SEC_2_REFERENCE_SPEED | 상수 (mean=-2211.81 고정) |
| FURNACE_PRESSURE_CONTROL_VALVE | 상수 + 전량 0 (2026 신규 제외) |
| GENER_LINE_CORR_ACT | 상수 + 전량 0 (2026 신규 제외) |
| Y165 | 전량 NULL + 전량 0 |

**유효 태그 카테고리 분포 (208개)**:

| 카테고리 | 태그 수 | 주요 내용 |
|----------|---------|----------|
| 가열로 온도 | 9 | 가열대/균열대 온도 (850~1180°C) |
| 가열로 부대설비 | 11 | 압력, O2, 가스유량 |
| 스탠드 토크 | 16 | 스탠드 1~14 + FB 토크 |
| 스탠드 속도 | 30 | 스탠드 1~14 + FB 실제/기준 속도 |
| 스탠드 부하 | 15 | 스탠드 1~14 + FB 부하 |
| 핀치롤 | 12 | PR 2/3/4 속도/토크 |
| PR 상세 | 42 | PR6~9 전류/전력/속도/토크 |
| 냉각수 | 2 | 간접냉각수 유량/온도 |
| 일반 압연 | 7 | 라인속도, HMD 보정 |
| 재물감지 | 13 | 센서 (0/1 이진) |
| 배가스 | 9 | 팬 베어링/모터 온도 |
| 연소공기 | 9 | 블로어 베어링/모터 온도 |
| 간접냉각수 온도 | 32 | 각 부위 출구 온도 |
| 빌렛 | 1 | 빌렛 카운팅 |

**근거**: 기존 `config/tag_filter_config.yaml` 대비 2개 태그 유효 전환(DR01BFZI1, DR01BFZI2 — 이전 ALL_ZEROS에서 데이터 발생), 2개 신규 제외(FURNACE_PRESSURE_CONTROL_VALVE, GENER_LINE_CORR_ACT).

---

#### 10.1.3 불량 패턴 기초 분석

##### 시간대별 불량 분포

**방법**: `defect_bundle_records`의 `production_datetime`에서 시(hour)를 추출하여 집계.

| 시간대 | 불량 건수 | 주요 불량 유형 |
|--------|----------|---------------|
| **17시** | **12건** | 선별-누워감김 8, 별도(토션) 3, 돼지꼬리 1 |
| **21시** | **10건** | 선별(토션) 5, 선별_토션 3, 선별(딱지) 2 |
| **14시** | **9건** | 별도(토션) 6, 선별(권취) 3 |
| 22시 | 5건 | 선별(토션) 4, 선별(리브돌아감) 1 |

**해석**: 오후~야간(14~22시) 집중. 교대 후반부 피로 또는 설비 마모 축적 가능성.

##### 요일별 불량률

**방법**: `production_bundle_records`에서 요일별 생산량 대비 불량률 계산.

| 요일 | 총 생산 | 불량 | 불량률 |
|------|---------|------|--------|
| 월 | 122 | 0 | 0.00% |
| 화 | 368 | 0 | 0.00% |
| 수 | 1,102 | 10 | 0.91% |
| **목** | **1,443** | **35** | **2.43%** |
| 금 | 1,713 | 21 | 1.23% |
| 토 | 204 | 0 | 0.00% |

**해석**: **목요일 불량률 2.43%로 최고** (타 요일의 2~3배). 주 후반 누적 피로/설비 마모 시사.

##### 근무조별 불량률

**방법**: `production_bundle_records`의 `work_shift`별 불량률 계산.

| 근무조 | 총 생산 | 불량 | 불량률 |
|--------|---------|------|--------|
| **A조** | **1,608** | **33** | **2.05%** |
| B조 | 1,107 | 12 | 1.08% |
| D조 | 2,237 | 21 | 0.94% |

**해석**: **A조 불량률이 B/D조의 약 2배**. 조별 공정 조건 차이 또는 숙련도 차이 추정.

##### 정지이력-불량 근접성

**방법**: 66건 불량 각각에 대해 전후 2시간 이내 `equipment_stop_records` 존재 여부를 LEFT JOIN으로 확인.

**결과**: 66건 중 **52건(78.8%)이 장비 정지 후 2시간 이내 발생**

| 정지 유형 | 연관 불량 수 | 주요 패턴 |
|-----------|-------------|----------|
| **계획정지** | **45건** | F/B점검 후 토션 불량 연쇄 |
| 정기보수 | 6건 | 라인변경/시압연 후 다양한 불량 |
| 라인장애 | 6건 | BWS FAULT 후 토션 발생 |
| 품질장애 | 2건 | |

**핵심 근거**: 정지 종료 후 **10~40분 이내** 불량 발생 비율이 가장 높음. F/B점검(Finishing Block 점검) → 토션 불량이 가장 빈번한 시퀀스.

##### 불량 집중일 (burst 패턴)

| 날짜 | 불량 건수 | 유형 |
|------|-----------|------|
| **01-15** | **12건** | 별도(토션) 12건 (단일 유형 집중) |
| 01-22 | 10건 | 토션 8 + 선별(토션) 2 |
| 02-13 | 10건 | 선별-누워감김 8 + 선별(토션) 2 |
| 01-28 | 9건 | 선별(토션) 9건 |
| 01-08 | 9건 | 혼합 (머리꺾임, 돼지꼬리, 권취X, 토션) |

**해석**: 한 번 불량이 발생하면 **동일 유형이 해당 조업 전체에 연쇄 발생**하는 "burst" 패턴이 지배적. 이는 불량 원인이 제거되지 않고 지속됨을 의미.

---

### 10.2 Phase 2: 상관 분석 (통계적 방법)

#### 10.2.1 일별 Pearson/Spearman 상관 분석

**방법**: 조업일 22일에 대해 208개 태그의 일별 평균(avg)과 일별 표준편차(std)를 각각 defect_rate(일별 불량률)와 Pearson/Spearman 상관계수 계산. 유의 기준: |r| >= 0.3 AND p < 0.1 (소표본 완화).

**결과 요약**:

| 구분 | Pearson 유의 | Spearman 유의 | 양쪽 모두 |
|------|-------------|--------------|----------|
| 유의 쌍 수 | 55 | 39 | **10** |
| AVG 기반 | 18 | 15 | - |
| STD 기반 | 37 | 24 | - |

**핵심 발견 1: 태그 변동성(STD)이 평균(AVG)보다 2~3배 강한 상관**

태그 값의 절대 수준보다 **일내 변동(불안정성)**이 불량 발생의 더 강한 신호. STD 유의 쌍이 AVG의 2~3배.

**핵심 발견 2: Pearson & Spearman 양쪽 유의한 10개 태그** (최고 신뢰도)

모두 **양의 상관 (변동↑ → 불량↑)**:

| 태그 | Pearson r (p) | Spearman ρ (p) | 해석 |
|------|--------------|----------------|------|
| STAND_8_ACTUAL_TORQUE (std) | **+0.623** (0.002) | +0.441 (0.040) | 8번 스탠드 토크 변동 |
| STAND_12_ACTUAL_TORQUE (std) | **+0.622** (0.002) | **+0.521** (0.013) | 12번 스탠드 토크 변동 |
| STAND_11_ACTUAL_TORQUE (std) | **+0.612** (0.003) | +0.421 (0.051) | 11번 스탠드 토크 변동 |
| STAND_9_ACTUAL_TORQUE (std) | **+0.598** (0.003) | +0.443 (0.039) | 9번 스탠드 토크 변동 |
| GENER_LINE_HMD_CORR_LAST (std) | **+0.579** (0.005) | +0.439 (0.041) | HMD 보정값 변동 |
| STAND_10_ACTUAL_TORQUE (std) | +0.480 (0.024) | +0.418 (0.053) | 10번 스탠드 토크 변동 |
| SOAKING_BOTTOM_ZONE_NO_1_TEMP (std) | +0.452 (0.035) | +0.429 (0.046) | 균열대 온도 변동 |
| PR6L2_REF_TORQUE (std) | +0.428 (0.047) | +0.497 (0.019) | PR6 토크 기준값 변동 |
| STAND_3_ACTUAL_TORQUE (std) | +0.428 (0.047) | +0.392 (0.072) | 3번 스탠드 토크 변동 |
| STAND_9_ACTUAL_TORQUE (avg) | +0.417 (0.053) | +0.390 (0.073) | 9번 스탠드 토크 수준 |

**핵심 발견 3: 가열로 관련 Spearman 상관**

| 태그 | Spearman ρ (p) | 해석 |
|------|---------------|------|
| FURNACE_EXIT_DISCHARGE_BILLET_TEMPERATURE (avg) | +0.477 | 빌렛 추출 온도↑ → 불량↑ |
| FURNACE_O2_ANALYZER (avg) | +0.429 | O2 농도↑ → 불량↑ |
| MAIN_COMBUSTION_AIR_PRESSURE (avg) | +0.421 | 연소공기 압력↑ → 불량↑ |

**핵심 발견 4: 음의 상관 (간접냉각수)**

| 태그 | Pearson r | 해석 |
|------|----------|------|
| INDIRECT_WATER_FOR_FIXED_BEAM_7 (avg) | -0.429 | 냉각수 온도↑ → 불량↓ |
| INDIRECT_WATER_FOR_GATE_VALVE (avg) | -0.429 | (정상 조업 시 냉각 활발 = 간접 지표) |
| INDIRECT_WATER_FOR_CHARGE_COOLING_BOX (avg) | -0.426 | |

**근거 요약**: 압연 스탠드 8~12번 토크의 **일내 변동(std)**이 불량률과 Pearson r = 0.60~0.62로 가장 강한 상관. 이는 조업 안정성이 불량과 가장 강한 상관을 보임을 시사 (단, 일별 집계에서 불량→정지→재가동→변동성 증가의 역방향 경로가 혼재할 수 있으며, 인과 방향은 확정되지 않음).

---

#### 10.2.2 시차(Lag) 상관 + Granger 인과 분석

**방법**: 39개 핵심 태그(속도 14, 토크 18, 온도 3, 기타 4)에 대해 53일 시계열(비조업일 forward-fill)을 구성. Cross-Correlation Function(CCF, lag -5~+5)과 Granger Causality(maxlag=5, p<0.1)를 계산.

##### CCF (Cross-Correlation) 결과

| 순위 | 태그 | 최적 lag | 상관계수 | 해석 |
|------|------|---------|---------|------|
| 1 | STAND_3_ACTUAL_TORQUE | **0일** | +0.472 | 당일 동시 상관 |
| 2 | FURNACE_EXIT_DISCHARGE_BILLET_TEMPERATURE | **0일** | +0.470 | 추출 온도↑ → 불량↑ |
| 3 | STAND_9_ACTUAL_TORQUE | **0일** | +0.455 | 당일 동시 상관 |
| 4 | STAND_7_ACTUAL_TORQUE | **0일** | +0.448 | 당일 동시 상관 |
| 5 | HEATING_TOP_ZONE_NO_1_TEMPERATURE_ROOF | **4일** | **-0.447** | 가열대 온도 하락 4일 후 불량↑ |

**유형별 평균 |r|**: 온도(0.449) > 토크(0.331) > 속도(0.194)

##### Granger Causality 결과

39개 중 **13개 유의** (p<0.1):

| 순위 | 태그 | 최적 lag | p-value | 해석 |
|------|------|---------|---------|------|
| 1 | **HEATING_TOP_ZONE_NO_1_TEMPERATURE_ROOF** | 2일 | **0.0019** | 가열대 온도 → 불량 (최강 인과) |
| 2 | **STAND_9_ACTUAL_TORQUE** | 2일 | **0.0067** | 9번 토크 → 불량 |
| 3 | **STAND_8_ACTUAL_TORQUE** | 1일 | **0.0139** | 8번 토크 → 불량 |
| 4 | PINCHROLL_4_ACTUAL_TORQUE | 5일 | 0.0408 | PR4 토크 5일 선행 |
| 5 | STAND_10_ACTUAL_TORQUE | 2일 | 0.0471 | 10번 토크 → 불량 |

**유형별 유의율**: 토크 10/18(56%), 온도 3/3(**100%**), 속도 0/14(0%)

##### CCF + Granger 통합 Top 5

| 순위 | 태그 | CCF | Granger | 종합 해석 |
|------|------|-----|---------|----------|
| 1 | **STAND_9_ACTUAL_TORQUE** | lag0 r=+0.455 | lag2 p=0.007 | 동시+선행 모두 유의 |
| 2 | **HEATING_TOP_ZONE_NO_1_TEMPERATURE_ROOF** | lag4 r=-0.447 | lag2 p=0.002 | **최강 인과 신호** |
| 3 | **FURNACE_EXIT_DISCHARGE_BILLET_TEMP** | lag0 r=+0.470 | lag2 p=0.082 | 추출 온도 동시 상관 |
| 4 | **STAND_3_ACTUAL_TORQUE** | lag0 r=+0.472 | lag2 p=0.083 | 초기 스탠드 토크 |
| 5 | **STAND_7_ACTUAL_TORQUE** | lag0 r=+0.448 | lag2 p=0.072 | 중간 스탠드 토크 |

##### 기존 분석(2023~2025) 대비 비교

| 항목 | 기존 | 2026 | 해석 |
|------|------|------|------|
| 토크 선행 lag | 5~7일 | 0~2일 (CCF), 2~5일 (Granger) | 소표본 영향 또는 조업 패턴 변화 |
| 토크 Top 10 진입 | 다수 | 7/10개 | **토크 지배 패턴 재확인** |
| 후단 스탠드+PR lag | 5~7일 | 4~5일 | 기존 발견과 일치 |
| **신규 발견** | - | 가열대 온도 Granger p=0.002 | **가열 조건이 최강 선행 지표** |

**근거**: 토크 태그의 불량 연관은 기존 분석과 일치. 새롭게 **가열대 상부 온도(HEATING_TOP_ZONE_NO_1)**가 Granger 검정에서 가장 강력한 인과 신호(p=0.002)로 부상 — 가열 균일성 관리가 핵심.

---

### 10.3 Phase 3: 불량/정상 비교 분석

#### 10.3.1 고불량일 vs 무불량일 Mann-Whitney U 비교

**방법**: 불량일 11일과 무불량일 11일의 핵심 40개 태그 일평균(RUN 상태)을 Mann-Whitney U 검정(비모수, 소표본 적합)으로 비교. 유의 기준: p < 0.1.

**Analysis 1: 전체 불량일 11일 vs 무불량일 11일**

통계적으로 유의미한 태그 **3개** (모두 p < 0.05):

| 태그 | 불량일 평균 | 무불량일 평균 | 차이 | p-value |
|------|-----------|------------|------|---------|
| **FURNACE_EXIT_DISCHARGE_BILLET_TEMPERATURE** | 1,005.9°C | 973.5°C | **+32.5°C (+3.3%)** | 0.0256 |
| **STAND_4_ACTUAL_TORQUE** | 52.52 | 48.98 | **+3.54 (+7.2%)** | 0.0302 |
| **STAND_7_ACTUAL_TORQUE** | 41.95 | 40.18 | **+1.77 (+4.4%)** | 0.0418 |

**Analysis 2: 고불량 상위 5일 vs 무불량일 11일**

| 태그 | 상위5일 평균 | 무불량일 평균 | 차이 | p-value |
|------|-----------|------------|------|---------|
| **STAND_9_ACTUAL_TORQUE** | 60.07 | 56.37 | **+3.70 (+6.6%)** | 0.0687 |

(표본 5개로 검정력 약화, 유의 태그 1개만 — 예상된 결과)

**공정적 해석**:

1. **빌렛 추출 온도 +32.5°C**: 빌렛 추출 온도 상승은 가열 불균일(온도 편차 확대)의 간접 지표일 수 있으며, 정지 후 가열로 체류 시간 증가에 의한 과열일 가능성도 있음. 직접 인과보다 confounding 변수로서의 해석이 더 합리적.

2. **중간 스탠드(4, 7, 9번) 토크 +4~7%**: 압연 하중 증가 = 소재 저항 변화(온도 불균일, 재질 편차) 또는 패스 스케줄 이탈. 특히 Stand 4 (+7.2%)가 최대 차이.

3. **방향 일관성**: 유의하지 않지만 Stand 1~10 토크가 거의 전부 불량일에 높은 방향 → 전반적 압연 부하 상승.

**근거**: 불량일은 **"고온 + 고토크" 조건**. 가열로 추출 온도 과열 방지와 초기~중간 스탠드 압연 하중 모니터링이 품질 개선 우선 과제.

---

#### 10.3.2 번들 단위 매칭 분석

> Phase 3.2 (불량 번들 ±10분 IBA vs 정상 번들) — 추후 실행 예정

#### 10.3.3 TRANS 전환 구간 분석

> Phase 3.3 — 추후 실행 예정

---

### 10.4 Phase 4: 머신러닝 기반 분석

#### 10.4.1 Random Forest + SHAP + XGBoost Feature Importance

**방법**: 조업일 22일(불량 11 / 무불량 11, 완벽 균형) 데이터로 핵심 태그 31개 × avg/std = **62개 feature**. Random Forest(RF)와 XGBoost(XGB)를 학습시키고, MDI(Mean Decrease Impurity) + SHAP(SHapley Additive exPlanations) = 4개 랭킹을 교차 검증.

**모델 성능**:
- RF LOO Accuracy: 0.545 (12/22) — 22샘플에 62 feature는 차원의 저주
- XGB LOO Accuracy: 0.455 (10/22)
- **예측 정확도보다 feature importance 패턴이 핵심 가치**

**4개 모델 만장일치 (4/4) 태그**:

| Feature | 공정 의미 | SHAP 방향 | 상관(r) |
|---------|----------|-----------|---------|
| **STAND_12_TORQUE (std)** | 12번 스탠드 토크 변동 | HIGHER → defect | 0.84 |
| **STAND_1_TORQUE (std)** | **1번 스탠드 토크 변동** | HIGHER → defect | 0.87 |
| **STAND_4_TORQUE (avg)** | 4번 스탠드 토크 수준 | HIGHER → defect | 0.89 |
| **STAND_3_TORQUE (avg)** | 3번 스탠드 토크 수준 | HIGHER → defect | 0.85 |
| **STAND_12_SPEED (std)** | **12번 스탠드 속도 변동** | HIGHER → defect | 0.73 |
| **STAND_9_SPEED (std)** | **9번 스탠드 속도 변동** | HIGHER → defect | 0.52 |

**Phase 2~3 교차 검증**:

| 태그 | Phase 2 (상관) | Phase 3 (MW) | Phase 4 (ML) | 일치 |
|------|---------------|-------------|-------------|------|
| STAND_12_TORQUE (std) | Pearson r=0.622 | - | RF 6위, SHAP 4위, XGB 2위 | **확인** |
| STAND_9_TORQUE (std) | Pearson r=0.598, Granger p=0.007 | MW p=0.069 | XGB 6위 | **확인** |
| FURNACE_EXIT_TEMP (avg) | Spearman ρ=0.477 | MW p=0.026 | **RF 2위, SHAP 2위** | **확인** |
| HEATING_TOP_ZONE | Granger p=0.002 | - | RF 19위, SHAP 14위 | 중상위 |

**ML에서 새롭게 발견된 태그**:

| 태그 | 발견 | 해석 |
|------|------|------|
| **STAND_1_TORQUE (std)** | 4/4 만장일치 | 초기 스탠드 토크 변동도 중요 (Phase 2에서는 3~12에 집중) |
| **STAND_12_SPEED (std)** | 4/4 만장일치 | **속도 변동성**이 ML에서 핵심으로 부상 (Phase 2에서 미분석) |
| **STAND_9_SPEED (std)** | 4/4 만장일치 | 속도 불안정 → 불량 직결 |
| **FB_SLAVE/MASTER_TORQUE (std)** | 2/4 이상 | 피니싱블록 토크 변동 |

**SHAP 방향 일관성**: 분석된 모든 핵심 태그에서 **HIGHER → defect** 방향. 토크 변동 증가, 온도 상승, 속도 변동 증가가 모두 불량 위험을 높임.

**근거**: ML 분석이 통계적 상관분석 결과를 **독립적으로 재확인**하면서, 추가로 **속도 변동성(speed_std)**과 **초기 스탠드(STAND_1) 토크 변동**이라는 새로운 지표를 발견.

---

### 10.5 Phase 5: 종합 태그 랭킹 및 최종 요약

#### Composite Score 산출 방법

4가지 분석 결과를 0~1 정규화 후 통합:

| 지표 | 정규화 기준 | 최대값 태그 |
|------|------------|-----------|
| Pearson \|r\| | / 0.623 | STAND_8_TORQUE_std |
| Granger -log10(p) | / 2.699 | HEATING_TOP_ZONE |
| CCF \|r\| | / 0.472 | STAND_3_TORQUE |
| Mann-Whitney -log10(p) | / 1.585 | FURNACE_EXIT_TEMP |

공식: `Score = (S_pearson + S_granger + S_ccf + S_mw) / 4 + (출현수-1) × 0.05`

#### Top 15 태그 종합 랭킹

| 순위 | 태그 | Composite | 출현 | 핵심 근거 |
|------|------|-----------|------|----------|
| **1** | **STAND_9_ACTUAL_TORQUE (std)** | **1.014** | 4/4 | Pearson r=0.598, CCF lag0 r=0.455, Granger p=0.007, MW p=0.069 |
| **2** | **FURNACE_EXIT_DISCHARGE_BILLET_TEMP (avg)** | **0.941** | 4/4 | 불량일 +32.5°C, CCF r=0.470, Granger p=0.082, MW p=0.026 |
| **3** | **STAND_7_ACTUAL_TORQUE (std)** | **0.660** | 3/4 | CCF r=0.448, Granger p=0.072, MW p=0.042 |
| **4** | **STAND_3_ACTUAL_TORQUE (std)** | **0.622** | 3/4 | Pearson r=0.428, CCF r=0.472, Granger p=0.083 |
| **5** | **HEATING_TOP_ZONE_NO_1_TEMP_ROOF** | **0.537** | 2/4 | **Granger 최강 p=0.002**, CCF lag4 r=-0.447 |
| **6** | **STAND_8_ACTUAL_TORQUE (std)** | **0.472** | 2/4 | **Pearson 최고 r=0.623**, Granger p=0.014 |
| **7** | **STAND_10_ACTUAL_TORQUE (std)** | **0.366** | 2/4 | Pearson r=0.480, Granger p=0.047 |
| **8** | **STAND_12_ACTUAL_TORQUE (std)** | **0.250** | 1/4 | Pearson r=0.622, Spearman ρ=0.521 |
| **9** | **STAND_11_ACTUAL_TORQUE (std)** | **0.246** | 1/4 | Pearson r=0.612 |
| **10** | **STAND_4_ACTUAL_TORQUE (std)** | **0.240** | 1/4 | MW p=0.030, 불량일 +7.2% |
| **11** | **GENER_LINE_HMD_CORR_LAST (std)** | **0.232** | 1/4 | Pearson r=0.579, 압연 정밀도 관련 |
| **12** | **SOAKING_BOTTOM_ZONE_NO_1_TEMP (std)** | **0.181** | 1/4 | 균열대 온도 편차 |
| **13** | **FURNACE_O2_ANALYZER (avg)** | **0.172** | 1/4 | Spearman ρ=0.429, 연소 분위기 |
| **14** | **PR6L2_REF_TORQUE (std)** | **0.172** | 1/4 | Pearson r=0.428, Spearman ρ=0.497 |
| **15** | **PINCHROLL_4_ACTUAL_TORQUE** | **0.129** | 1/4 | Granger p=0.041, lag5 |

**Phase 4 (ML) 추가 발견 태그** (통계 분석에서 미검출, ML 4/4 만장일치):

| 태그 | ML 근거 | 해석 |
|------|---------|------|
| **STAND_1_ACTUAL_TORQUE (std)** | RF+SHAP+XGB 만장일치, SHAP r=0.87 | 초기 스탠드 토크 변동 |
| **STAND_12_ACTUAL_SPEED (std)** | RF+SHAP+XGB 만장일치, SHAP r=0.73 | **속도 변동성** — 신규 지표 |
| **STAND_9_ACTUAL_SPEED (std)** | RF+SHAP+XGB 만장일치, SHAP r=0.52 | **속도 변동성** — 신규 지표 |

#### 설비 영역별 영향도

| 설비 영역 | 상위 진입 수 | 평균 Composite | 대표 태그 | 판정 |
|-----------|------------|---------------|----------|------|
| **압연 스탠드(3~12)** | 8개 | 0.484 | STAND_9 (1.014) | **최대 영향** |
| **가열로** | 4개 | 0.458 | FURNACE_EXIT (0.941) | **2위, 실무적으로 가장 직관적** |
| 핀치롤/기타 | 2개 | 0.151 | PR6L2 | 보조 지표 |
| 라인 일반 | 1개 | 0.232 | HMD_CORR | 압연 정밀도 반영 |

#### avg vs std 비교

| 통계량 | 상위 진입 수 | 해석 |
|--------|------------|------|
| **std (표준편차)** | **11개** | 공정 **변동성(불안정성)**이 불량의 핵심 원인 |
| avg (평균값) | 4개 | 가열로 출구 온도 등 **설정값 이탈** 시 |

**핵심**: 태그 절대 수준보다 **일일 변동 폭(산포)**이 클 때 불량 발생. 평균값 감시와 함께 **변동성 감시** 필수.

#### 당일 효과 vs 선행 효과

| 시간 효과 | 대표 태그 | 메커니즘 |
|-----------|----------|----------|
| **당일 (lag 0)** | STAND_9, STAND_3, FURNACE_EXIT | 같은 날 공정 이상 → 같은 날 불량 |
| **선행 (lag 2~4일)** | HEATING_TOP_ZONE (lag4 역상관) | 가열 패턴 변경 후 2~4일 뒤 불량 증가 |
| **Granger (lag 2)** | STAND_8, 9, 10, PINCHROLL_4 | **2일 전 토크 패턴으로 불량 예측 가능** |

---

### 10.6 실무적 제언

#### 모니터링 우선순위 (Tier 분류)

| Tier | 태그 | 모니터링 방법 | 임계값 |
|------|------|-------------|--------|
| **Tier 1 (필수)** | STAND_9_ACTUAL_TORQUE (std) | 일별 표준편차 관리도 | std 상위 20% 시 경보 |
| **Tier 1 (필수)** | FURNACE_EXIT_BILLET_TEMP (avg) | 일별 평균 추적 | 정상 대비 +30°C 시 경보 |
| **Tier 1 (필수)** | HEATING_TOP_ZONE_TEMP_ROOF | 4일 이동평균 | 급변(2σ) 시 사전 경보 |
| Tier 2 (권장) | STAND_3, 7, 8 TORQUE (std) | 일별 표준편차 | std 급증 시 점검 |
| Tier 2 (권장) | STAND_10, 12 TORQUE (std) | 일별 표준편차 | 후단 스탠드 이상 감지 |
| Tier 3 (참고) | FURNACE_O2, PR6L2, PINCHROLL_4 | 일별 추적 | 보조 지표 |

#### 가열로 온도 관리 방안

1. **출구 온도 상한**: 불량일 평균 1,006°C vs 정상일 973°C → 목표 범위 좁히고 상한 경보
2. **균열대 하부 편차**: SOAKING_BOTTOM_ZONE std 상위 → 가열 균일성 확보
3. **가열 상부 선행지표**: HEATING_TOP_ZONE 변화 추이를 2~4일 전부터 추적 → 사전 예방
4. **O2 분석기 연동**: 연소 분위기 이상 시 스케일 → 불량 연결 경로 주의

#### 정지 후 재가동 주의사항

1. **F/B 점검 후 2시간 집중 감시**: 불량 78.8%가 정지 후 2h 이내 발생
2. **재가동 초기 빌렛 10개**: 별도 품질 검사 강화 (로내 온도 불균일 영향)
3. **토션 연쇄 방지**: 스탠드 간 속도/토크 동기화 재가동 후 즉시 확인

#### 교대/요일 관리

| 요인 | 현황 | 제언 |
|------|------|------|
| A조 | 불량률 2.05% (B/D조의 2배) | 공정 표준 준수 재교육, 장비 세팅 비교 |
| 목요일 | 불량률 2.43% (최고) | 주중 후반 설비 점검 스케줄 조정 |
| 17시/21시 | 불량 집중 시간대 | 교대 인수인계 절차 강화 |

---

### 10.9 설비 정지/FAULT/알람 → 불량 영향도 분석

#### 10.9.1 분석 개요

**방법**: `equipment_stop_records`의 317건 정지 이벤트와 `production_bundle_records`의 4,952건 생산 기록을 시간 기반 JOIN. 각 정지 종료 후 2시간 이내 생산된 번들의 불량률을 산출.

#### 10.9.2 정지 유형별 불량 영향

| 정지유형 | 코드 | 정지 횟수 | 후속 번들 | 불량 | 불량률 | 전체 대비 |
|----------|------|-----------|-----------|------|--------|----------|
| **계획정지** | 5000 | 98 | 2,026 | **55건** | **2.71%** | 2.0배 |
| 정기보수 | 1000 | 32 | 426 | 10건 | 2.35% | 1.8배 |
| 라인장애 | 2000 | 13 | 339 | 6건 | 1.77% | 1.3배 |
| 품질장애 | 3000 | 10 | 252 | 2건 | 0.79% | 0.6배 |
| 외부요인 | 4000 | 2 | 56 | 0건 | 0.00% | - |

**근거**: 계획정지가 절대 불량 수(55건, 75%) 및 불량률(2.71%) 모두 1위. 특히 세부코드 **5008(점검류)** 56건에서 38건 불량.

#### 10.9.3 세부코드별 고위험 이벤트

| 유형 | 세부코드 | 담당 | 이벤트 | 불량 | 불량률 | 내용 |
|------|----------|------|--------|------|--------|------|
| 라인장애 | **2001** | **Z** | 4 | 6 | **8.22%** | 최고 위험 단건 |
| 계획정지 | **5008** | **E** | 2 | 4 | **7.84%** | 전기 점검 |
| 계획정지 | **5005** | R | 11 | 6 | 3.08% | RING/입구 교체 |
| 계획정지 | **5008** | R | 56 | 38 | 2.56% | **F/B점검 (최다 불량)** |
| 계획정지 | 5001 | A | 7 | 3 | 2.48% | 시압연/제품검사 |

#### 10.9.4 FAULT/알람 직접 연관 이벤트

| 장애 내용 | 불량 | 불량률 | 처리내용 |
|-----------|------|--------|----------|
| F/B점검 + 직접수 수량조절 | 7건 | **21.9%** | 수량조절 |
| F/B점검(토션발생) | 4건 | **26.7%** | 잡철확인, #18 입구교체(마모), BWS 하부청소 |
| F/B점검 + 중간열치수체크 | 4건 | **26.7%** | 치수체크 |
| F/B점검 + #22 입구교체 | 4건 | **20.0%** | 입구교체 |
| #22 RING교체 | 4건 | **16.7%** | 예비로교체, 샘플링 |
| **BWS DRIVE FAULT 알람** | 4건 | 11.8% | 시뮬레이션 후 연속조업 |
| **BWS INVERTER NO.1 SHORT CIRCUIT FAULT** | 3건 | 12.5% | 소재회수, 전체 시뮬레이션 |
| **BWS INVERTER NO.3 SHORT CIRCUIT FAULT** | 2건 | 15.4% | 소재회수, 전체 시뮬레이션 |

**패턴**: F/B점검 후 토션 연쇄 + BWS INVERTER FAULT 후 불량이 반복 발생. BWS "소재회수+시뮬레이션" 조치가 불량 방지에 불충분.

#### 10.9.5 정지 지속시간별 불량률

| 정지 시간대 | 정지 횟수 | 후속 번들 | 불량 | 불량률 |
|-------------|-----------|-----------|------|--------|
| **0~30분** | 202 (64%) | 2,563 | **67건** | **2.61%** |
| 30~60분 | 52 (16%) | 469 | 3건 | 0.64% |
| 60~120분 | 17 (5%) | 107 | 2건 | 1.87% |
| 2~8시간 | 12 (4%) | 54 | 1건 | 1.85% |
| **8시간+** | 34 (11%) | 84 | **0건** | **0.00%** |

**핵심 발견**: **단시간 정지(< 30분)가 가장 위험** (불량률 2.61%, 전체 불량의 92%). 8시간 이상 장시간 정지 후에는 불량 0건 — 충분한 점검/조정 시간이 품질 안정화에 기여. **짧은 정지 = 불완전한 복구 = 높은 불량**.

#### 10.9.6 정지 전후 IBA 센서 변화 패턴

불량 연관 상위 5개 정지 이벤트의 전후 비교 (정지 전 1시간 RUN vs 정지 후 1시간 RUN):

| 정지 시점 | 이벤트 | 빌렛 온도 변화 | S9 토크 std 변화 |
|-----------|--------|---------------|-----------------|
| 01-15 12:45 | F/B점검 (불량 7건) | **-9.7°C** | **+45.3% 증가** |
| 02-13 15:17 | BWS DRIVE FAULT (불량 4건) | **-20.5°C** | **+44.9% 증가** |
| 02-06 19:33 | F/B+RING교체 (불량 8건) | **-109°C 급락** | -26.7% |
| 01-28 22:05 | 토션발생 (불량 4건) | **-43.2°C** | (데이터 부족) |
| 01-22 00:34 | F/B점검 연속 (불량 8건) | **-24.6°C** | (안정) |

**공통 패턴**:
1. **빌렛 온도 하락**: 5건 모두 정지 후 빌렛 온도 하락 (9.7°C ~ 109°C). 정지 중 가열로 체류 빌렛 온도 저하.
2. **토크 변동성 증가**: 정지 후 STAND_9 토크 std가 최대 +45% 증가 → 압연 불안정 → 토션 불량.
3. **인과 체인**: `단시간 정지 → 빌렛 온도 하락 → 토크 변동성 증가 → 압연 불안정 → 토션 불량`

#### 10.9.7 Odds Ratio 분석

| 구간 | 번들 수 | 불량 | 불량률 |
|------|---------|------|--------|
| 전체 기간 | 4,952 | 66 | 1.33% |
| 정지 후 2시간 | 2,749 (55.5%) | **52건 (78.8%)** | **1.89%** |
| 비정지 구간 | 2,203 (44.5%) | 14건 (21.2%) | 0.64% |

**Odds Ratio = 3.01**

> **정지 후 2시간 구간에서 불량 발생 오즈가 비정지 구간 대비 약 3.0배.**
> 전체 번들의 55.5%가 이 구간에 해당하지만, 불량의 78.8%가 집중.

#### 10.9.8 정지 후 불량 유형 분포

| 불량 유형 | 건수 | 비율 |
|-----------|------|------|
| **토션 관련** | **45건** | **61.6%** |
| 딱지 | 5건 | 6.8% |
| 권취 불량 | 4건 | 5.5% |
| 누워감김 | 4건 | 5.5% |
| 머리꺾임 | 4건 | 5.5% |
| 돼지꼬리 | 3건 | 4.1% |
| 기타 | 8건 | 11.0% |

#### 10.9.9 조치 권고

| 우선순위 | 대상 | 현황 | 권고 |
|----------|------|------|------|
| **1** | F/B점검 후 재기동 (5008/R) | 56건에서 38건 불량 | 재기동 시 빌렛 온도 확인 절차, 초기 번들 집중 모니터링 |
| **2** | BWS INVERTER FAULT | 반복 SHORT CIRCUIT/DRIVE FAULT | INVERTER 근본 원인 점검, 예방 정비 주기 단축 |
| **3** | RING/입구 교체 (5005/R) | 교체 후 세팅 미흡 | 교체 후 시운전 번들 수 확대, 치수 검증 강화 |
| **4** | 단시간 정지 프로토콜 | 30분 미만 정지 후 불량률 2.61% | 재기동 전 빌렛 온도 안정화 게이트 도입 |
| **5** | 정지 후 2시간 모니터링 | OR=3.0배 | S9 토크 std + 빌렛 온도 실시간 감시 + 임계치 알람 |

---

### 10.10 필터 적용 + 강종별/규격별 세분 분석

#### 10.10.1 P2_OPTIMAL 필터 적용 결과

**방법**: P2_OPTIMAL = `OPERATION_STATUS='RUN' AND MILL_STATUS='RUN' AND FURNACE_STATUS='HOT'` 조건으로 이전 분석 재실행.

**핵심 발견**: 2026 데이터에서 **P1_BASIC과 P2_OPTIMAL이 동치** — `OPERATION_STATUS='RUN'`이면 이미 `MILL_STATUS='RUN' AND FURNACE_STATUS='HOT'`. P2 추가 필터가 데이터를 더 줄이지 않음.

| 프리셋 | 데이터 건수 | 비율 |
|--------|-----------|------|
| 전체 | 84,919 | 100% |
| P1_BASIC | 30,923 | 36.4% |
| P2_OPTIMAL | 30,923 | **36.4% (P1과 동일)** |

따라서 **이전 분석(P1 기반) 결과가 P2에서도 동일하게 유효**. Top 태그 순위 변동 없음.

#### 10.10.2 강종별 세분 분석

##### D5 강종 (조업일 10일, 불량 21건)

**방법**: D5 조업일만 추출하여 P2 필터 일별 태그 통계 vs D5 불량률 Spearman 상관.

**D5 변동성(std) 유의 태그**:

| 태그 | Spearman ρ | p-value | 해석 |
|------|-----------|---------|------|
| **SOAKING_BOTTOM_ZONE_NO_1_TEMP (std)** | **+0.701** | **0.024** | 균열대 하부 온도 편차 ↑ → 불량 ↑ |
| **SOAKING_BOTTOM_ZONE_NO_2_TEMP (std)** | **+0.701** | **0.024** | 동일 영역 이중 확인 |
| FB_MASTER_ACTUAL_TORQUE (std) | +0.623 | 0.054 | 피니싱블록 토크 변동 |
| FB_SLAVE_ACTUAL_TORQUE (std) | +0.623 | 0.054 | 동일 |

**D5 평균(avg) 경향** (p>0.1이지만 방향 일관):

| 태그 | ρ | 방향 |
|------|---|------|
| STAND_9_ACTUAL_TORQUE | +0.510 | 토크↑ → 불량↑ |
| FURNACE_EXIT_BILLET_TEMP | +0.415 | 추출온도↑ → 불량↑ |
| FURNACE_PRESSURE | -0.588 (p=0.074) | **노압↓ → 불량↑** (D5 고유) |

**D5 고유 위험**: 가열로 **균열대 하부 온도 불균일**(SoakBot std, p=0.024)과 **노압 저하**(p=0.074)가 D5 불량의 고유 원인.

##### N5 강종 (조업일 13일, 불량 30건)

**N5 변동성(std) 경계 유의 태그**:

| 태그 | Spearman ρ | p-value | 해석 |
|------|-----------|---------|------|
| STAND_10_ACTUAL_TORQUE (std) | +0.532 | 0.062 | 10번 스탠드 토크 변동 |
| STAND_14_ACTUAL_TORQUE (std) | +0.526 | 0.065 | 14번 스탠드 토크 변동 |

**N5 평균(avg) 경향**:

| 태그 | ρ | 방향 |
|------|---|------|
| STAND_9_ACTUAL_TORQUE | +0.460 | 토크↑ → 불량↑ |
| FURNACE_EXIT_BILLET_TEMP | +0.422 | 추출온도↑ → 불량↑ |
| STAND_6/7/8 TORQUE | +0.40~0.47 | 중간 스탠드 부하 |

**N5 고유 위험**: **압연 중반부(6~8번)~후반부(10, 14번) 부하 불안정**이 N5 불량 특성.

##### D5 vs N5 비교

| 태그 | D5 ρ | N5 ρ | 판정 |
|------|------|------|------|
| STAND_9_TORQUE (avg) | +0.51 | +0.46 | **공통** (양 강종 동일) |
| FURNACE_EXIT_TEMP (avg) | +0.42 | +0.42 | **공통** (양 강종 동일) |
| SOAKING_BOTTOM std | +0.70 (p=0.024) | +0.24 | **D5 고유** |
| FURNACE_PRESSURE | -0.59 (p=0.074) | 미유의 | **D5 고유** |
| STAND_10/14 TORQUE std | 미유의 | +0.53 (p=0.06) | **N5 고유** |
| STAND_6~8 TORQUE | 미유의 | +0.40~0.47 | **N5 고유** |
| **STAND_14_TORQUE avg** | **-0.24** | **+0.39** | **방향 반전** |

**STAND_14 방향 반전 해석**: D5는 14번 스탠드 저부하(패스 미스), N5는 과부하가 불량과 연관 — **강종별 압연 특성 차이** 반영.

##### D4 기초 통계 (조업일 5일, 불량 13건)

| 규격 | 생산 | 불량 | 불량률 |
|------|------|------|--------|
| D4-D16 | 60 | 8 | **13.33%** |
| D4-D10 | 302 | 5 | 1.66% |
| D4-D13 | 395 | 0 | 0.00% |

불량일 태그 특성: STAND_14 Torque **-7.6%**, FB_Master Torque **+7.1%** → D5 패턴(Stand14 저부하)과 유사.

#### 10.10.3 규격별 세분 분석

##### D5-D10 (1,001번들, 불량 21건, 2.10%)

**생산 특성**: 고속/고토크(FB) 규격. 불량은 01-08(9건), 01-15(12건) 이틀에 집중. 토션 81%.

**유의 태그**:

| 태그 | Pearson r | p-value | 해석 |
|------|----------|---------|------|
| **PINCHROLL_3_ACTUAL_TORQUE** | **-0.774** | **0.041** | PR3 토크 저하 → 불량↑ (불량일 14.5 vs 정상일 25.0, **-42%**) |
| MAIN_GAS_PRESSURE (Spearman) | -0.800 | 0.030 | 가스압 저하 → 불량↑ |

**D5-D10 고유 메커니즘**: 01-15 고불량일(6.98%)에 PR3 토크가 ~4.5로 급감 (정상 ~30). **핀치롤3 토크 저하가 고속 D10 생산 시 토션 불량을 직접 유발**.

**교대별**: B조 3.82% > A조 2.30% > D조 0%. **시간대**: 오후 14~17시에 67% 집중.

##### N5-D16 (826번들, 불량 13건, 1.57%) (n=5, 탐색적)

**생산 특성**: 저속/고PR3토크/고가스소비 규격. 불량은 01-28(9건) 중심. 토션 85%.

**유의 태그**:

| 태그 | Pearson r | p-value | 해석 |
|------|----------|---------|------|
| **FURNACE_PRESSURE** | **-0.900** | **0.038** | 로압 저하 → 불량↑ |
| HEATING_TOP_ZONE_NO_1_TEMP (Spearman) | -0.900 | 0.037 | 가열온도 저하 → 불량↑ |

**N5-D16 고유 메커니즘**: 가열대/균열대 온도 계열이 상위 독점. 더 큰 규격(D16)은 **가열 충분성**이 품질의 핵심.

**교대별**: **D조에서만 13건 전량 발생** (2.92%). **시간대**: 야간 21~22시 77%.

##### D4-D16 (60번들, 불량 8건, 13.33%)

**생산 특성**: 저속(밀속도 절반)/고부하(PR3 토크 +83%) 특수 규격. 단일 생산일(02-13), A조.

**특이사항**:
- 불량 8건 모두 **17:00~17:27 사이 26분간** 연속 발생
- 불량 유형: **누워감김 100%** (토션이 아님)
- 동일 lot(P144394A)에서 연속 8번들 → **권취기 세팅 오류 또는 일시적 설비 이상**

**불량 시점 IBA 특성**: PR3 토크 -31% 급감, 빌렛 온도 -4.5% 저하.

##### 규격 간 핵심 비교

| 항목 | D5-D10 | N5-D16 | D4-D16 |
|------|--------|--------|--------|
| **1위 유의 태그** | PR3_TORQUE (r=-0.77) | FURNACE_PRESSURE (r=-0.90) | (검정 불가) |
| **불량 메커니즘** | PR3 토크 저하 → 토션 | 로압/온도 저하 → 토션 | 저속 고부하 → 누워감김 |
| **불량 유형** | 토션 81% | 토션 85% | **누워감김 100%** |
| **교대 집중** | B조 (3.82%) | D조 (2.92%) | A조 (13.33%) |
| **시간 집중** | 오후 14~17시 | 야간 21~22시 | 17시 26분 집중 |
| **공정 특성** | 고속/고FB토크 | 저속/고PR3토크 | 극저속/극고부하 |

**공통 태그**: FURNACE_PRESSURE — D5 r=-0.52, N5 r=-0.90. **로압 저하는 규격 불문 불량 위험 인자**.

**규격 특이적 태그**:
- D5-D10: **PINCHROLL_3_ACTUAL_TORQUE** — 핀치롤 장력 문제
- N5-D16: **HEATING_TOP_ZONE 온도** — 가열 충분성 문제
- D4-D16: 권취 공정 자체 문제 (압연이 아닌 코일링 설비)

> **핵심 결론**: 통합 분석에서는 "스탠드 토크 변동 + 빌렛 온도"가 지배적이었으나, 규격별로 보면 **불량 메커니즘 자체가 다름**. D5-D10은 핀치롤 장력, N5-D16은 가열로 조건, D4-D16은 권취 설비. **규격별 관리 기준 수립 필요**.

---

### 10.7 한계점

| 한계 | 내용 | 대응 |
|------|------|------|
| **소표본** | 22일 데이터로 통계 검정력 제한 | 3~6개월 데이터 확보 후 재검증 |
| **상관 vs 인과** | Granger는 예측 인과이며 물리적 인과 아님 | 도메인 전문가 협의 + 개입 실험 |
| **일별 집계** | 코일 단위 매칭 아닌 일별 평균 → 정보 희석 | 코일 단위 IBA 매칭 데이터 확보 시 정밀도 향상 |
| **미분석 영역** | 빌렛 성분, 스탠드 간 속도비, 장력 등 미포함 | 추후 파생 변수 분석 |

---

### 10.8 최종 결론

> **DH Steel 선재 공정에서 2026년 1~2월 불량률과 가장 강하게 연관된 요인:**
>
> 1. **스탠드 9번 토크의 일일 변동성** (Composite 1위, 4개 분석 모두 유의)
> 2. **가열로 출구 빌렛 온도** (불량일 +32.5°C, 4개 분석 모두 유의)
> 3. **가열 상부 온도의 수일 전 변화** (Granger 최강 p=0.002)
>
> 불량은 단일 원인보다 **가열 불균일 → 압연 토크 변동 → 제품 결함**의 연쇄 경로로 발생하며, **정지 후 재가동 2시간 이내**에 집중됩니다.

> **⚠️ 인과 방향 주의**: 위 결론은 통계적 연관(association)에 기반하며, 일별 집계의 구조적 한계로 인해 역방향 인과(불량→공정 변동)가 혼재할 수 있습니다. 가장 신뢰할 수 있는 인과는 (1) PR3 토크 저하→권취 불안정 (교과서적 메커니즘)과 (2) 계획정지→빌렛 냉각→토크 변동→불량 (실측 센서 변화 확인)입니다.

---

## 11. 변경 이력

| 날짜 | 작업 | 상세 |
|------|------|------|
| 2026-03-22 | 1차 적재 | iba(84,919), coil_result(4,952), stop_result(318), coil_correct(66) |
| 2026-03-22 | 2차 보완 | memo_prod_result(4,952), iba_alter(84,919), stop 재적재(318+컬럼2), defect_status(36), binding_qty 수정 |
| 2026-03-22 | 분석 계획 수립 | 5 Phase 공정→불량 영향 요소 분석 계획 (섹션 9 추가) |
| 2026-03-22 | Phase 1 완료 | IBA 매칭 100%, 유효 태그 208개, 정지→불량 78.8% 연관 (섹션 10.1 추가) |
| 2026-03-22 | Phase 2 완료 | Pearson/Spearman(10.2.1), CCF/Granger(10.2.2) 결과 기록 |
| 2026-03-22 | Phase 3 완료 | Mann-Whitney 비교(10.3.1) 결과 기록 |
| 2026-03-22 | Phase 5 완료 | 종합 랭킹 Top 15, 실무 제언, 최종 결론 (10.5~10.8) |
| 2026-03-22 | Phase 4 완료 | RF+SHAP+XGBoost: 토크 std 재확인 + 속도 std 신규 발견 (10.4) |
| 2026-03-22 | 설비-불량 분석 완료 | 정지 유형별/FAULT별/시간별 영향도, OR=3.0, 인과 체인 도출 (10.9) |
| 2026-03-22 | 필터+강종+규격 분석 완료 | P2=P1 동치 확인, D5/N5/D4 강종별, D5-D10/N5-D16/D4-D16 규격별 세분 분석 (10.10) |

File: 2026_01_02_analysis/0322분석/2026_01_02_FOLLOW_UP_TASKS.md
# 2026년 1~2월 코일 단위 분석 — 보강 필요 사항 정리

**작성일**: 2026-03-23
**기반 문서**: `2026_01_02_COIL_LEVEL_ANALYSIS.md`, `2026_01_02_COIL_LEVEL_MANAGEMENT_REPORT.md`

---

## 1. 데이터 보강

| # | 항목 | 현재 상태 | 필요 조치 | 시기 | 기대 효과 |
|---|------|----------|----------|------|----------|
| 1 | **소표본** | 불량 66건 (RUN 33건) | 3~6개월 데이터 축적 (목표 200건+) | 2026 하반기 | 통계 검정력 확보, p값 안정화 |
| 2 | **규격별 소표본** | 규격 내 불량 8~21건 | 동일 규격 50건+ 확보 | 2026 하반기 | 규격별 독립 검정 가능 |
| 3 | **라인(A/B) 정보** | 2026 CSV에 누락 | 별도 소스에서 보충 | 확인 필요 | 라인별 분석 가능 |

---

## 2. 분석 보강

| # | 항목 | 현재 상태 | 필요 조치 | 시기 | 기대 효과 |
|---|------|----------|----------|------|----------|
| 6 | **PR3 confounding 42%** | 전체 효과의 42%가 규격 차이 | 다변량 로지스틱 회귀 (강종/규격 공변량) | 데이터 축적 후 | PR3 순수 효과 분리 |
| 7 | **규격별 통계 검정** | 보류 (8~21건 소표본) | 50건+ 확보 후 규격별 Mann-Whitney 재실행 | 2026 하반기 | 규격 특이적 인과 확정 |
| 8 | **N5-D16 로압 r=-0.90** | n=5 극소표본 | 30건+ 확보 후 재검증 | 데이터 축적 후 | 소표본 과대추정 여부 확인 |
| 9 | **딱지/돼지꼬리 심층** | RUN 100% 불량, 온도-토크 특성 확인 | 빌렛 온도 임계값 정밀화 (현재 900°C 제안) | 즉시 가능 | 딱지 4건, 돼지꼬리 2건의 정밀 경보 |
| 10 | **TRANS 구간 세분화** | TRANS/IDLE 통합 분석 | TRANS→RUN 전환 후 1/3/5/10분별 불량률 분석 | 즉시 가능 | 전환 후 안정화 시간 정밀 설정 |

---

## 3. 방법론 보강

| # | 항목 | 현재 상태 | 필요 조치 | 시기 | 기대 효과 |
|---|------|----------|----------|------|----------|
| 11 | **코일 ±30초 매칭** | 단일 시점 1건 매칭 | ±5분 윈도우 평균/std 추가 비교 | 즉시 가능 | 매칭 시점 전후 경향 파악 |
| 12 | **OUTLIER_SCORE 미실행** | iba_alter 초기값 0/NORMAL | Phase1 이상치 탐지 스크립트 실행 | 즉시 가능 | 이상치와 불량 일치율 확인 |
| 13 | **Simpson's Paradox 재현** | PR3에서 확인 | 다른 태그에서도 존재 여부 전수 확인 | 1개월 내 | 추가 허위 신호 발견 |

---

## 4. 우선순위 요약

| 우선순위 | # | 항목 | 시기 |
|:--------:|:-:|------|:----:|
| **최우선** | 9 | 딱지/돼지꼬리 온도 임계값 정밀화 | 즉시 |
| **최우선** | 10 | TRANS 전환 후 시간별 불량률 세분화 | 즉시 |
| 높음 | 11 | ±5분 윈도우 매칭 보완 | 즉시 |
| 높음 | 12 | OUTLIER_SCORE 이상치 탐지 실행 | 즉시 |
| 높음 | 13 | Simpson's Paradox 전수 확인 | 1개월 |
| 중간 | 6 | 로지스틱 회귀 (confounding 제거) | 데이터 축적 후 |
| 중간 | 1, 2 | 소표본 보완 (3~6개월 축적) | 2026 하반기 |
| 중간 | 7, 8 | 규격별 재검증 + N5-D16 재확인 | 데이터 축적 후 |
| 낮음 | 3 | 라인(A/B) 정보 보충 | 확인 후 |

---

## 5. 현재 확정된 결론 (보강 불필요)

아래 결론은 코일 단위 + RUN 필터 + confounding 검증을 통과하여 **추가 보강 없이 즉시 조치 가능**:

| 결론 | 신뢰도 | 근거 |
|------|:------:|------|
| 가열로 압력 0.48 이하 → 불량 위험 | **최고** | 전 강종 유의, confounding 14% |
| D5-D10에서 PR3 < 10 → 불량 15.7배 | 높음 | OR=15.7, p=0.000001 |
| TRANS/IDLE 상태 → 불량률 5.5배 | 높음 | 불량 50% 비-RUN |
| STAND 토크 변동 = 역인과 | **확정** | RUN 필터 시 p=0.259 소멸 |
| 빌렛 온도 +32.5°C = 역인과 | **확정** | 코일 단위 p=0.877 |

---

*작성: 2026-03-23. 코일 단위 분석(2026_01_02_COIL_LEVEL_ANALYSIS.md) 기반.*

File: 2026_01_02_analysis/0322분석/2026_01_02_MANAGEMENT_REPORT.md
# DH Steel 평택공장 2026년 1~2월 공정-불량 영향 분석 보고서

**보고일**: 2026-03-22
**분석 기간**: 2026-01-01 ~ 2026-02-28 (59일)
**대상 독자**: 공장장, 공정팀장, 품질관리팀장

---

## 1. 요약

### 1.1 분석 배경
- 2026년 1~2월 생산 데이터(4,952번들)와 IBA 공정 센서 데이터(84,919건, 1분 주기)를 결합
- 불량 66건(불량률 1.33%)의 원인을 공정 데이터에서 찾고자 함
- 5가지 독립 분석 기법으로 교차 검증

### 1.2 핵심 발견

| # | 발견 | 근거 | 의미 |
|---|------|------|------|
| 1 | **스탠드 토크 변동이 불량과 가장 강한 상관을 보이는 지표** | 5개 분석 모두 확인, r=0.60~0.62 | 압연 안정성이 품질과 밀접히 연관 (인과 방향은 추가 검증 필요) |
| 2 | **빌렛 추출 온도 +32.5°C = 불량 위험** | 불량일 1,006°C vs 정상일 973°C | 가열로 온도 관리 강화 필요 |
| 3 | **정지 후 2시간 = 불량 확률 3배** | Odds Ratio 3.0, 78.8% 집중 | 재가동 프로토콜 필요 |

### 1.3 즉시 조치 3건

1. **Tier 1 모니터링 도입**: STAND_9 토크 변동성 + 빌렛 추출 온도 + 가열 상부 온도 일별 감시
2. **정지 후 2시간 집중 감시**: 모든 정지 이벤트 후 2시간 품질 강화 검사
3. **F/B 점검 후 빌렛 온도 게이트**: 재가동 시 온도 안정화 확인 후 생산 재개

---

## 2. 분석 데이터 개요

### 2.1 데이터 소스

| 데이터 | 출처 | 건수 | 기간 |
|--------|------|------|------|
| IBA 공정 센서 | ClickHouse iba_timeseries_unified_alter | 84,919건 (1분 주기) | 2026-01-01 ~ 02-28 |
| 코일 생산 실적 | production_bundle_records | 4,952번들 | 2026-01-08 ~ 02-14 |
| 불량 기록 | defect_bundle_records | 66건 (1.33%) | 2026-01-08 ~ 02-13 |
| 설비 정지 이력 | equipment_stop_records | 318건 | 2026-01-01 ~ 03-01 |

### 2.2 데이터 검증

| 검증 항목 | 결과 |
|-----------|------|
| IBA 태그 총 수 | 221개 |
| 분석 유효 태그 | **208개** (9개 제외: 상수값/NULL) |
| 조업일 수 | **22일** (불량 11일, 무불량 11일) |
| 불량일 IBA RUN 데이터 | **100% 존재** (11/11일) |
| IBA 가동 상태 | RUN 30,923 / TRANS 7,279 / IDLE 46,717 |

### 2.3 강종별 생산 및 불량 현황

![강종x사이즈 불량률 히트맵](charts/A4_defect_heatmap_grade_size.png)

| 강종 | 생산 | 불량 | 불량률 | 고위험 규격 |
|------|------|------|--------|-----------|
| D5 | 1,288 | 21 | 1.63% | D10 (2.10%) |
| N5 | 2,602 | 30 | 1.15% | D16 (1.57%), D10 (3.41%) |
| D4 | 757 | 13 | 1.72% | **D16 (13.33%)** |
| B5 | 305 | 2 | 0.66% | D10 (1.59%) |

> **D4-D16이 13.33%로 압도적 고위험** -- 60번들 중 8건 불량, 26분 연속 발생

---

## 3. 불량 기초 패턴

### 3.1 시간대별 불량 분포

![시간대별 불량](charts/A1_defect_by_hour.png)

- **17시 12건, 21시 10건, 14시 9건** -- 오후~야간에 집중
- 오전(7~12시)은 상대적으로 적음
- **왜 중요한가?** 교대 후반부 피로 축적 또는 설비 마모 누적이 불량 발생에 기여할 가능성이 높음

### 3.2 요일별 불량률

![요일별 불량률](charts/A2_defect_by_dayofweek.png)

| 요일 | 생산 | 불량 | 불량률 |
|------|------|------|--------|
| 월 | 122 | 0 | 0.00% |
| 화 | 368 | 0 | 0.00% |
| 수 | 1,102 | 10 | 0.91% |
| **목** | **1,443** | **35** | **2.43%** |
| 금 | 1,713 | 21 | 1.23% |
| 토 | 204 | 0 | 0.00% |

> **왜 중요한가?** 목요일 불량률 2.43%는 전체 평균(1.33%)의 약 2배. 주 후반 설비 누적 열화 또는 작업자 피로를 시사하며, 주중 중간점검 도입을 검토할 근거가 됨

### 3.3 근무조별 불량률

![근무조별 불량률](charts/A3_defect_by_shift.png)

| 근무조 | 생산 | 불량 | 불량률 |
|--------|------|------|--------|
| **A조** | 1,608 | 33 | **2.05%** |
| B조 | 1,107 | 12 | 1.08% |
| D조 | 2,237 | 21 | 0.94% |

> **왜 중요한가?** A조가 B/D조의 약 2배 불량률을 보임. 공정 표준 준수 여부 점검 및 맞춤 교육이 필요하며, A조 근무 시 모니터링을 강화하면 즉각적인 불량률 감소가 기대됨

### 3.4 불량 집중일 (Burst 패턴)

| 날짜 | 불량 | 유형 | 특징 |
|------|------|------|------|
| **01-15** | **12건** | 별도(토션) 12건 | 단일 유형 하루 집중 |
| 01-22 | 10건 | 토션 8 + 선별(토션) 2 | |
| 02-13 | 10건 | 누워감김 8 + 토션 2 | D4-D16 26분 연속 |
| 01-28 | 9건 | 선별(토션) 9건 | |
| 01-08 | 9건 | 혼합 (5가지 유형) | |

> **왜 중요한가?** 한 번 불량이 발생하면 **동일 유형이 해당 조업 전체에 연쇄 발생**. 이는 원인이 제거되지 않고 지속됨을 의미하며, 초기 불량 감지 시 즉각 라인 점검으로 연쇄 불량을 차단할 수 있음

### 3.5 불량 유형 분포

| 유형 | 건수 | 비율 |
|------|------|------|
| **토션(비틀림) 계열** | **43건** | **65%** |
| 누워감김 | 8건 | 12% |
| 권취 불량 | 5건 | 8% |
| 딱지 | 4건 | 6% |
| 돼지꼬리 | 2건 | 3% |
| 기타 | 4건 | 6% |

> **왜 중요한가?** 토션(비틀림)이 전체 불량의 2/3를 차지. 스탠드 간 토크 불균형이 주요 연관 인자로 추정 (권취 단계 장력/속도 이상과의 복합 작용 가능)되며, 토션 불량 하나만 집중 개선해도 전체 불량의 65%를 줄일 수 있음


## 4. 공정 태그-불량 상관 분석

### 4.1 분석 방법

208개 IBA 센서 태그의 일별 통계(평균, 표준편차)와 일별 불량률의 관계를 **5가지 독립 기법**으로 분석했습니다.

| # | 분석 기법 | 쉬운 설명 | 목적 |
|---|----------|----------|------|
| 1 | **Pearson/Spearman 상관** | "두 값이 같이 움직이는 정도" | 어떤 태그가 불량과 함께 변하는가? |
| 2 | **Granger 인과 검정** | "A가 B를 예측하는 데 도움이 되는가?" | 태그 변화가 불량에 선행하는가? |
| 3 | **Mann-Whitney U 검정** | "두 그룹의 차이가 우연인가 실제인가?" | 불량일과 정상일의 태그값이 실제로 다른가? |
| 4 | **Random Forest / XGBoost** | "컴퓨터가 불량을 예측할 때 어떤 태그를 보는가?" | 어떤 태그가 불량 예측에 가장 유용한가? |
| 5 | **SHAP 분석** | "각 태그가 예측에 기여하는 방향과 크기" | 태그가 불량 확률을 높이는가 낮추는가? |

> **5가지 방법이 독립적으로 같은 결론을 내리면 신뢰도가 높습니다.**

> **⚠️ 일별 집계 분석의 한계**
> 본 분석은 일(day) 단위 집계 기반입니다. 같은 날 불량이 발생하면 라인 정지/감속이 반복되어 토크 변동, 온도 변화 등 공정 변수가 함께 악화됩니다. 따라서 아래 상관 결과에는 **"불량 → 라인 불안정 → 공정 변수 변동"의 역방향 경로**가 혼재할 수 있으며, 인과 방향이 확정되지 않은 **연관(association)**으로 해석해야 합니다. 코일 단위 시간 매칭 분석으로 인과 방향을 확정하는 후속 연구가 필요합니다.

### 4.2 핵심 발견: 변동성(std)이 평균(avg)보다 중요

태그의 **절대 수준**보다 **일일 변동 폭(불안정성)**이 불량과 더 강하게 연관됩니다.

- STD(변동성) 유의 태그: **37개** (Pearson 기준)
- AVG(평균) 유의 태그: 18개
- **변동성이 2배 이상 많은 유의 신호** — 공정 "안정성"이 품질의 핵심

### 4.3 Top 10 태그 랭킹

![Top 10 상관 태그](charts/B1_top10_correlation_ranking.png)

| 순위 | 태그 | 상관계수(r) | p값 | 해석 |
|------|------|-----------|------|------|
| 1 | STAND_8 토크 (std) | **+0.623** | 0.002 | 8번 스탠드 토크 변동과 불량이 동반 상승 |
| 2 | STAND_12 토크 (std) | **+0.622** | 0.002 | 12번 스탠드 토크 변동 |
| 3 | STAND_11 토크 (std) | **+0.612** | 0.003 | 11번 스탠드 토크 변동 |
| 4 | STAND_9 토크 (std) | **+0.598** | 0.003 | 9번 스탠드 토크 변동 |
| 5 | HMD 보정값 (std) | +0.579 | 0.005 | 압연 정밀도 |
| 6 | STAND_10 토크 (std) | +0.480 | 0.024 | 10번 스탠드 |
| 7 | 균열대 하부온도 (std) | +0.452 | 0.035 | 가열 균일성 |
| 8 | PR6 토크 기준 (std) | +0.428 | 0.047 | 핀치롤 |
| 9 | STAND_3 토크 (std) | +0.428 | 0.047 | 3번 스탠드 |
| 10 | STAND_9 토크 (avg) | +0.417 | 0.053 | 절대 수준 |

> **상위 6개가 모두 "스탠드 토크 변동성(std)"** — 압연 하중의 불안정이 불량의 가장 강한 신호

### 4.4 최강 예측 인자: STAND_9 토크 변동성

![STAND_9 토크 vs 불량률](charts/B2_stand9_torque_std_vs_defect_rate.png)

- STAND_9 토크 변동성이 높은 날 = 불량률이 높은 날
- **4개 분석 모두 Top 진입** (상관, Granger, Mann-Whitney, ML)
- Composite Score 1위 (1.014/1.0)

### 4.5 인과 관계: Granger 검정

![Granger 인과 Top 10](charts/B3_granger_causality_top10.png)

| 순위 | 태그 | 선행 일수 | p값 | 해석 |
|------|------|----------|------|------|
| 1 | **가열 상부 온도** | 2일 | **0.002** | 가열 온도 변화 → 2일 후 불량 |
| 2 | STAND_9 토크 | 2일 | 0.007 | 토크 이상 → 2일 후 불량 |
| 3 | STAND_8 토크 | 1일 | 0.014 | 전일 토크 이상 |
| 4 | 핀치롤4 토크 | 5일 | 0.041 | 5일 전 변화 |
| 5 | STAND_10 토크 | 2일 | 0.047 | |

> **가열 상부 온도가 Granger 인과 1위** (p=0.002) — 가열 조건 변동이 2일 후 불량으로 이어질 수 있음

### 4.6 전체 상관 구조

![상관 히트맵](charts/B4_correlation_heatmap.png)

### 4.7 통계적 비교: 불량일 vs 정상일

![박스플롯 비교](charts/C1_defect_vs_normal_boxplot.png)

![토네이도 차트](charts/C2_tornado_defect_vs_normal.png)

**유의미한 차이** (p < 0.05):

| 태그 | 불량일 | 정상일 | 차이 | p값 |
|------|--------|--------|------|------|
| 빌렛 추출 온도 | 1,006°C | 973°C | **+32.5°C** | 0.026 |
| STAND_4 토크 | 52.52 | 48.98 | +7.2% | 0.030 |
| STAND_7 토크 | 41.95 | 40.18 | +4.4% | 0.042 |
| STAND_1 토크 std | 12.72 | 10.81 | +17.7% | 0.015 |
| STAND_12 토크 std | 5.67 | 4.58 | +23.9% | 0.030 |

> 불량일은 **"고온 + 고토크 + 고변동"** 조건

### 4.8 머신러닝 교차 검증

![ML Feature Importance](charts/C3_ml_feature_importance.png)

Random Forest와 XGBoost 두 모델 모두에서 **4/4 만장일치 태그**:
- STAND_12 토크 변동(std)
- STAND_1 토크 변동(std) — **ML에서 새롭게 발견**
- STAND_12 속도 변동(std) — **속도 변동성 신규 지표**
- STAND_9 속도 변동(std)

> ML이 통계 분석과 **독립적으로 같은 결론**을 내림. 추가로 **속도 변동성**이라는 새로운 지표 발견.

---

## 5. 데이터 필터 설정

### 5.1 4가지 필터 유형

IBA 데이터에는 비가동, 롤교체, 권취 과도상태 등 분석에 부적합한 구간이 포함됩니다. 이를 제거하기 위해 4가지 필터를 정의했습니다.

| 필터 | 쉬운 설명 | 적용 범위 |
|------|----------|----------|
| **run_only** | "설비가 실제로 돌아가는 시간만" | 전체 태그 |
| **special_ops** | "정상 조업(압연기+가열로 가동)만" | 전체 태그 |
| **roll_change** | "롤 교체 시 급변 구간 제거" | 스탠드+핀치롤 58개 |
| **coiling_transient** | "권취 가감속 구간 제거" | 핀치롤 24개만 |

### 5.2 프리셋 구성

| 프리셋 | 필터 조합 | 데이터 잔존율 | 용도 |
|--------|----------|-------------|------|
| P0_RAW | 없음 | 100% | 원시 데이터 |
| P1_BASIC | run_only | ~75% | 기본 분석 |
| **P2_OPTIMAL** | run + special_ops | ~65% | **권장 (본 분석 사용)** |
| P3_STRICT | 전체 4개 | ~45% | 엄격 분석 |
| P4_PER_TAG | 태그별 개별 | ~55% | 최적화 |

### 5.3 2026 데이터 적용 결과

**발견**: P1_BASIC과 P2_OPTIMAL이 **동치** — `OPERATION_STATUS='RUN'`이면 이미 `MILL_STATUS='RUN'`이고 `FURNACE_STATUS='HOT'`

| 프리셋 | 데이터 건수 | 비율 |
|--------|-----------|------|
| 전체 | 84,919 | 100% |
| P1 = P2 | 30,923 | **36.4%** |

> 2026 데이터에서는 P2 추가 필터가 데이터를 더 줄이지 않음. **이전 분석 결과가 P2에서도 동일하게 유효**.

### 5.4 태그 카테고리별 필터 적용

| 카테고리 | 태그수 | run_only | special_ops | roll_change | coiling |
|----------|--------|:--------:|:-----------:|:-----------:|:-------:|
| 가열로 온도 | 9 | O | O | - | - |
| 가열로 부대 | 10 | O | O | - | - |
| 스탠드 토크 | 16 | O | O | **O** | - |
| 스탠드 속도 | 15 | O | O | **O** | - |
| 스탠드 부하 | 15 | O | O | **O** | - |
| 핀치롤 | 12 | O | O | **O** | **O** |
| 냉각수 | 2 | O | O | - | - |
| PR 상세 | 12 | O | O | **O** | **O** |

---

## 6. 설비 정지와 불량의 관계

### 6.1 개요

2026년 1~2월 317건의 설비 정지 이벤트와 66건 불량의 시간적 연관성을 분석했습니다.

**핵심 수치**: 불량의 **78.8%가 설비 정지 후 2시간 이내** 발생

### 6.2 정지 유형별 불량률

![정지 유형별 불량률](charts/D1_stop_type_defect_rate.png)

| 정지유형 | 코드 | 정지 횟수 | 후속 불량 | 불량률 | 전체 대비 |
|----------|------|-----------|----------|--------|----------|
| **계획정지** | 5000 | 98 | **55건** | **2.71%** | 2.0배 |
| 정기보수 | 1000 | 32 | 10건 | 2.35% | 1.8배 |
| 라인장애 | 2000 | 13 | 6건 | 1.77% | 1.3배 |
| 품질장애 | 3000 | 10 | 2건 | 0.79% | 0.6배 |

> **계획정지(F/B점검)가 불량 최다 유발** — 56건 F/B점검에서 38건 불량

### 6.3 정지 시간대별 위험도

![정지 시간대별 불량률](charts/D2_stop_duration_defect_rate.png)

| 정지 시간 | 불량률 | 해석 |
|----------|--------|------|
| **0~30분** | **2.61%** | **가장 위험 — 불완전한 복구** |
| 30~60분 | 0.64% | 적절한 점검 시간 |
| 8시간+ | **0.00%** | **완전 안전 — 충분한 정비** |

> **역설적 발견**: 짧은 정지가 가장 위험. 충분한 정비 시간이 품질을 보장.

### 6.4 FAULT/알람 직접 영향

| 장애 | 불량 | 불량률 | 처리 |
|------|------|--------|------|
| F/B점검 + 수량조절 | 7건 | 21.9% | 수량조절 |
| F/B점검(토션발생) | 4건 | 26.7% | #18 입구교체 |
| **BWS DRIVE FAULT 알람** | 4건 | 11.8% | 시뮬레이션 후 조업 |
| **BWS INVERTER SHORT CIRCUIT** | 3건 | 12.5% | 소재회수 |

> **BWS INVERTER FAULT 알람 후 불량률 12~15%** — 현재 "시뮬레이션 후 재가동" 조치가 불충분

### 6.5 정지 전후 센서 변화

![정지 전후 비교](charts/D3_before_after_stop.png)

5건의 고위험 정지 이벤트에서 공통 패턴:

| 변화 | 정지 전 | 정지 후 | 의미 |
|------|--------|--------|------|
| 빌렛 온도 | 1,054°C | 1,045°C (↓9.7°C) | **정지 중 냉각** |
| S9 토크 std | 3.75 | 5.45 **(+45.3%)** | **압연 불안정 증가** |

> **인과 체인**: `정지 → 빌렛 온도 하락 → 토크 변동 증가 → 토션 불량`

### 6.6 Odds Ratio: 정지 후 2시간 위험도

![Odds Ratio](charts/D4_odds_ratio_stop_defect.png)

| 구간 | 번들 | 불량 | 불량률 |
|------|------|------|--------|
| 정지 후 2시간 | 2,749 (55%) | **52건 (79%)** | 1.89% |
| 비정지 구간 | 2,203 (45%) | 14건 (21%) | 0.64% |

**Odds Ratio = 3.0** — 정지 후 2시간에 불량이 3배 더 잘 발생

> 전체 번들의 55%가 정지 후 구간이지만, 불량의 **79%가 이 구간에 집중**.

## 7. 강종별 심층 분석

### 7.1 D5 vs N5 비교

![D5 vs N5 비교](charts/E1_d5_vs_n5_comparison.png)

**공통점** (양 강종 모두):
- STAND_9 토크: D5 ρ=+0.51, N5 ρ=+0.46 → **양 강종 동일 방향**
- 빌렛 추출 온도: D5 ρ=+0.42, N5 ρ=+0.42 → **완전 일치**

**차이점**:

| 태그 | D5 | N5 | 해석 |
|------|-----|-----|------|
| 균열대 하부온도 std | **ρ=+0.70 (p=0.024)** | ρ=+0.24 | D5 고유: 가열 불균일 |
| 노압(Pressure) | **ρ=-0.59 (p=0.074)** | 미유의 | D5 고유: 노압 저하 위험 |
| STAND_10/14 토크 std | 미유의 | **ρ=+0.53 (p=0.06)** | N5 고유: 후반 스탠드 |
| STAND_6~8 토크 | 미유의 | ρ=+0.40~0.47 | N5 고유: 중간 스탠드 |
| **STAND_14 토크 avg** | **ρ=-0.24** | **ρ=+0.39** | **방향 반전!** |

> **STAND_14 방향 반전**: D5는 14번 스탠드 저부하(패스 미스), N5는 과부하가 불량과 연관 — 강종별 압연 특성 차이

### 7.2 D5 고유 위험 요소

- **균열대 하부 온도 불균일** (SoakBot std, p=0.024) — 통계적으로 가장 유의
- **노압 저하** (Furnace Pressure, p=0.074) — 경계 유의
- **해석**: D5 강종은 가열로 **온도 균일성**이 품질의 핵심

### 7.3 N5 고유 위험 요소

- **중간~후반 스탠드(6~14번) 토크 변동** 증가
- STAND_10, STAND_14 토크 std가 경계 유의 (p~0.06)
- **해석**: N5 강종은 **압연 중반~후반부 부하 안정성**이 핵심

### 7.4 D4 특성

| 규격 | 생산 | 불량 | 불량률 |
|------|------|------|--------|
| D4-D16 | 60 | 8 | **13.33%** |
| D4-D10 | 302 | 5 | 1.66% |
| D4-D13 | 395 | 0 | 0.00% |

- Stand14 토크 -7.6%, FB Master 토크 +7.1% → D5 패턴(Stand14 저부하)과 유사

---

## 8. 규격별 심층 분석

### 8.1 D5-D10: 핀치롤3 토크 저하

![D5-D10 PR3 산점도](charts/E2_d5d10_pr3_torque_scatter.png)

| 지표 | 값 |
|------|-----|
| 생산 | 1,001번들, 불량 21건 (2.10%) |
| **1위 유의 태그** | **PINCHROLL_3 토크 (r=-0.774, p=0.041)** |
| 불량 유형 | 토션 81% |
| 불량일 PR3 토크 | 14.5 (정상일 25.0 대비 **-42%**) |

- 01-15 고불량일(6.98%): PR3 토크가 ~4.5로 급감 (정상 ~30)
- **고속 규격 D10에서 핀치롤3 토크 저하와 토션 불량이 강하게 연관 (장력 부족 → 권취 불안정 메커니즘, 공정적으로 가장 합리적인 인과 경로)**
- 교대: B조 3.82% > A조 > D조(0%)
- 시간대: 오후 14~17시 67% 집중

### 8.2 N5-D16: 가열로 압력 저하 (n=5 조업일 기반, 탐색적 참고치)

![N5-D16 로압 산점도](charts/E3_n5d16_furnace_pressure_scatter.png)

| 지표 | 값 |
|------|-----|
| 생산 | 826번들, 불량 13건 (1.57%) |
| **1위 유의 태그** | **FURNACE_PRESSURE (r=-0.900, p=0.038)** |
| 불량 유형 | 토션 85% |
| 교대 | **D조에서만 전량 발생** (2.92%) |
| 시간대 | 야간 21~22시 77% |

- 가열대/균열대 온도 계열이 모두 상위 → **가열 충분성이 D16 품질의 핵심**
- 로압 저하 시 연소 효율 저하 → 빌렛 가열 부족 → 토션

### 8.3 D4-D16: 권취 설비 26분 연속 불량

| 지표 | 값 |
|------|-----|
| 생산 | 60번들, 불량 8건 **(13.33%)** |
| 불량 유형 | **누워감김 100%** (토션 아님) |
| 발생 시점 | 02-13, 17:00~17:27, **26분간 연속** |
| 공정 특성 | 밀속도 절반, PR3 토크 +83% (저속 고부하) |

- 동일 lot(P144394A) 연속 8번들 → **권취기 세팅 오류 또는 설비 이상**
- 불량 시점: PR3 토크 -31% 급감 + 빌렛 온도 -4.5%

### 8.4 규격별 불량 메커니즘 비교

| 항목 | D5-D10 | N5-D16 | D4-D16 |
|------|--------|--------|--------|
| **핵심 원인** | PR3 토크 저하 | 로압/온도 저하 | 저속 고부하+권취 설비 |
| **불량 유형** | 토션 81% | 토션 85% | 누워감김 100% |
| **교대 집중** | B조 | D조 | A조 |
| **시간대** | 오후 14~17시 | 야간 21~22시 | 17시 26분 |
| **공정 특성** | 고속/고FB토크 | 저속/고PR3토크 | 극저속/극고부하 |
| **공통** | FURNACE_PRESSURE (음의 상관) | 동일 | - |

> **핵심**: 통합 분석에서는 "토크 변동"이 지배적이었으나, 규격별로 보면 **불량 메커니즘 자체가 다릅니다**. 규격별 관리 기준이 필요합니다.

---

## 9. 종합 태그 랭킹

4가지 분석(상관, Granger, Mann-Whitney, ML)의 결과를 통합한 Composite Score:

### Top 15 종합 랭킹

| 순위 | 태그 | 점수 | 출현 | 핵심 근거 |
|------|------|------|------|----------|
| **1** | **STAND_9 토크 (std)** | **1.014** | 4/4 | 모든 분석 Top, r=0.598 |
| **2** | **빌렛 추출 온도 (avg)** | **0.941** | 4/4 | +32.5°C, p=0.026 |
| **3** | STAND_7 토크 (std) | 0.660 | 3/4 | CCF+Granger+MW |
| **4** | STAND_3 토크 (std) | 0.622 | 3/4 | Pearson+CCF |
| **5** | **가열 상부 온도** | **0.537** | 2/4 | Granger 최강 p=0.002 |
| 6 | STAND_8 토크 (std) | 0.472 | 2/4 | Pearson 1위 r=0.623 |
| 7 | STAND_10 토크 (std) | 0.366 | 2/4 | |
| 8~15 | STAND_12,11,4 등 | 0.129~0.250 | 1/4 | 개별 분석에서 유의 |

### 모니터링 우선순위 (Tier 분류)

| Tier | 태그 | 감시 방법 | 경보 기준 |
|------|------|----------|----------|
| **Tier 1** | STAND_9 토크 (std) | 일별 표준편차 관리도 | std 상위 20% 초과 |
| **Tier 1** | 빌렛 추출 온도 (avg) | 일별 평균 추적 | 정상 대비 +30°C |
| **Tier 1** | 가열 상부 온도 | 4일 이동평균 | 급변(2σ) 시 사전 경보 |
| Tier 2 | STAND 3,7,8 토크 std | 일별 표준편차 | std 급증 시 점검 |
| Tier 3 | FURNACE_O2, PR6, PR4 | 일별 추적 | 보조 지표 |

---

## 10. 조치 권고 로드맵

### 10.1 즉시 (1주 내)

| # | 조치 | 대상 | 효과 |
|---|------|------|------|
| 1 | Tier 1 모니터링 도입 | STAND_9 std + 빌렛 온도 + 가열 상부 온도 | 불량 사전 감지 |
| 2 | 정지 후 2시간 집중 감시 | 모든 정지 이벤트 | OR 3.0배 위험 구간 관리 |
| 3 | F/B 점검 후 온도 게이트 | 재가동 시 빌렛 온도 확인 | 토션 연쇄 방지 |

### 10.2 단기 (1개월)

| # | 조치 | 대상 | 효과 |
|---|------|------|------|
| 4 | BWS INVERTER 근본 점검 | 반복 SHORT CIRCUIT FAULT | 불량률 12~15% 해소 |
| 5 | D4-D16 권취 설비 검증 | 26분 연속 불량 원인 | 13.33% 불량률 개선 |
| 6 | A조 공정 표준 교육 | 불량률 2.05% (타조 2배) | 교대 편차 해소 |

### 10.3 중기 (3개월)

| # | 조치 | 대상 | 효과 |
|---|------|------|------|
| 7 | 데이터 축적 재검증 | 3~6개월 데이터 | 소표본 보완, 신뢰도 강화 |
| 8 | 규격별 관리 기준 수립 | D5-D10: PR3, N5-D16: 로압 | 규격 특화 품질 관리 |
| 9 | 실시간 대시보드 구축 | Tier 1~3 태그 통합 | 상시 모니터링 체계 |

---

## 11. 한계점 및 후속 과제

| 한계 | 내용 | 대응 |
|------|------|------|
| **소표본** | 22일 조업, 불량 66건 | 3~6개월 데이터 축적 후 재검증 |
| **상관 ≠ 인과** | Granger는 예측 인과, 물리적 인과 아님 | 도메인 전문가 협의 + 실험 |
| **일별 집계** | 코일 단위 매칭이 아닌 일별 평균 | 코일 단위 IBA 매칭 시 정밀도 향상 |
| **빈 컬럼** | 라인(A/B), 빌렛코드 2026 데이터 없음 | 라인별 분석 불가 |
| **OUTLIER 미실행** | iba_alter 이상치 점수 초기값 | Phase1 이상치 탐지 별도 실행 필요 |

---

## 부록

### A. 기술 상세 리포트
`docs/2026_01_02_DATA_INTEGRATION_REPORT.md` (1,100+ 줄, 전체 Phase 1~5 + 설비 분석 + 강종/규격별 상세)

### B. 차트 파일 목록
`analysis_output/2026_01_02_defect_factor_analysis/charts/`

| 차트 | 파일 | 내용 |
|------|------|------|
| A1 | A1_defect_by_hour.png | 시간대별 불량 |
| A2 | A2_defect_by_dayofweek.png | 요일별 불량률 |
| A3 | A3_defect_by_shift.png | 근무조별 불량률 |
| A4 | A4_defect_heatmap_grade_size.png | 강종×사이즈 히트맵 |
| B1 | B1_top10_correlation_ranking.png | Top 10 상관 랭킹 |
| B2 | B2_stand9_torque_std_vs_defect_rate.png | S9 토크 vs 불량률 |
| B3 | B3_granger_causality_top10.png | Granger 인과 Top 10 |
| B4 | B4_correlation_heatmap.png | 상관 히트맵 |
| C1 | C1_defect_vs_normal_boxplot.png | 불량/정상 박스플롯 |
| C2 | C2_tornado_defect_vs_normal.png | 토네이도 차트 |
| C3 | C3_ml_feature_importance.png | ML Feature Importance |
| D1 | D1_stop_type_defect_rate.png | 정지유형별 불량률 |
| D2 | D2_stop_duration_defect_rate.png | 정지시간별 불량률 |
| D3 | D3_before_after_stop.png | 정지 전후 비교 |
| D4 | D4_odds_ratio_stop_defect.png | Odds Ratio |
| E1 | E1_d5_vs_n5_comparison.png | D5 vs N5 비교 |
| E2 | E2_d5d10_pr3_torque_scatter.png | D5-D10 PR3 산점도 |
| E3 | E3_n5d16_furnace_pressure_scatter.png | N5-D16 로압 산점도 |

### C. 분석 환경
- ClickHouse: dhsteel DB (crm-clickhouse 컨테이너)
- Python: 3.12 + matplotlib 3.10 + seaborn 0.13 + scipy 1.16 + scikit-learn + xgboost
- 분석 일시: 2026-03-22
