Repository: pathcosmos/steel_grade_iqr_analysis_v2

# 강종별 다각적 이상치 분석 (Steel Grade Multi-Method Anomaly Analysis) v2 - 종합 보고서

> **문서 버전**: 3.3
> **작성일**: 2026-02-09
> **목적**: 강종별/규격별 IQR 분석 및 다각적 이상치 탐지(CUSUM-EWMA, Rolling Z-Score, Mahalanobis, STL) 방법론, 필터 시스템, 태그 상세 설명 종합 정리

---

## 목차

1. [분석 시스템 개요](#1-분석-시스템-개요)
2. [필터 시스템 상세](#2-필터-시스템-상세)
3. [A/B 라인(L1/L2) 분류](#3-ab-라인l1l2-분류)
4. [IQR 분석 방법론](#4-iqr-분석-방법론)
5. [규격별 IQR 분석](#5-규격별-iqr-분석)
6. [Adjusted IQR (왜도 보정 IQR)](#6-adjusted-iqr-왜도-보정-iqr)
7. [CUSUM-EWMA 공정 관리도](#7-cusum-ewma-공정-관리도)
8. [Rolling Z-Score 동적 이상치 분석](#8-rolling-z-score-동적-이상치-분석)
9. [Mahalanobis 다변량 이상치 분석](#9-mahalanobis-다변량-이상치-분석)
10. [STL 계절-추세 분해 분석](#10-stl-계절-추세-분해-분석)
11. [분석 방법 비교](#11-분석-방법-비교)
12.

File: 2026_01_02_analysis/0322분석/2026_01_02_METHODOLOGY_OVERVIEW.md
# DH Steel 평택공장 2026년 1~2월 분석 방법론 총괄

**작성일**: 2026-03-25
**대상 독자**: 고객사 담당자 (공정팀, 품질관리팀, 경영진)
**관련 문서**:
- `2026_01_02_DAILY_ANALYSIS_GUIDE.md` — 일별 집계 분석 상세 설명
- `2026_01_02_COIL_ANALYSIS_GUIDE.md` — 코일 단위 분석 상세 설명

---

## 1. 분석 전체 구조

본 프로젝트는 DH Steel 평택공장의 2026년 1~2월 공정-불량 관계를 규명하기 위해, **2단계 분석**을 수행했습니다. 1단계 결론의 일부가 2단계에서 수정되었으며, 이는 분석 방법론의 정밀도가 단계적으로 향상된 결과입니다.

```
[1단계: 일별 집계 분석]
  22일간 일별 평균/표준편차 vs 일별 불량률
  5가지 독립 기법으로 교차 검증
  → 결론 3가지 도출

      ↓ 역인과 의심 → 검증 필요

[2단계: 코일 단위 분석]
  5,035건 개별 번들의 생산 시점(±30초) IBA 매칭
  OPERATION_STATUS 필터(RUN/TRANS/IDLE)
  강종/규격별 confounding 검증
  → 1단계 결론 중 2개 수정, 신규 인자 3개 확정
```

---

## 2. 데이터 확보 및 검증

### 2.1 데이터 흐름

```
[원본 데이터]                     [ClickHouse DB]              [분석]
dh_temp.zip (54MB)
 ├─ iba CSV (181MB, 84,919행)  → iba_timeseries_unified     → 일별 집계
 │                              → iba_timeseries_unified_alter → 코일 매칭
 ├─ coil_result CSV (4,952행)  → production_bundle_records   → 생산 실적
 ├─ stop_result CSV (318행)    → equipment_stop_records      → 설비 정지
 └─ coil_correct CSV (66행)    → defect_bundle_records       → 불량 기록
```

### 2.2 데이터 검증 체크리스트

| # | 검증 항목 | 방법 | 결과 |
|---|----------|------|------|
| 1 | IBA 시간 연속성 | 이론값(84,960) vs 실측값(84,919) | 99.95% 커버리지 |
| 2 | 코일-불량 일치 | coil_correct 66건이 coil_result에 존재하는지 | 100% 일치 (0g 차이) |
| 3 | 태그 유효성 | 221개 태그 중 상수값/NULL 태그 식별 | 208개 유효 (9개 제외) |
| 4 | 불량일 센서 존재 | 불량 발생 11일의 IBA 데이터 유무 | 11/11일 100% 존재 |
| 5 | 상태 컬럼 계산 | OPERATION_STATUS 분류 정확성 | 기존 로직과 동일 검증 완료 |
| 6 | 스키마 호환성 | 2026 CSV vs 기존(2023~2025) 컬럼 비교 | 변경점 문서화 완료 |

### 2.3 2026 데이터 특이점

2026년 CSV는 기존(2023~2025)과 일부 컬럼이 다릅니다.

| 항목 | 기존 (2023~2025) | 2026년 |
|------|-----------------|--------|
| coil_result | 번들번호, LOT_NO, 계상일시, 라인, 빌렛자재코드, 실제길이 등 | 번들번호, 로트번호, 사이즈(직접), 결속본수, 1본중량 등 |
| **핵심 차이** | **라인(A/B) 컬럼 존재** | **라인 컬럼 누락** |
| stop_result | 12컬럼 (정리 형태) | 41컬럼 (MES 원본) |
| 불량 데이터 | prod_memo_result 별도 파일 | coil_correct에 포함 |

> **라인(A/B) 정보 누락**: 2026년 CSV에 라인 구분 컬럼이 없어 A/B 라인별 분석이 불가. 별도 소스에서 보충 필요.

---

## 3. 분석 기법 체계

### 3.1 1단계: 일별 집계 분석 (5가지 기법)

| # | 기법 | 질문 | 강점 | 한계 |
|---|------|------|------|------|
| 1 | **Pearson/Spearman 상관** | "태그와 불량이 같이 움직이는가?" | 직관적, 방향과 강도 파악 | 선형 관계 위주, 인과 불확정 |
| 2 | **Granger 인과 검정** | "태그 변화가 불량에 선행하는가?" | 시간 순서 고려 | 진짜 인과가 아닌 예측 가능성 |
| 3 | **Mann-Whitney U 검정** | "불량일과 정상일의 차이가 우연인가?" | 비모수, 분포 가정 불필요 | 소표본(11 vs 11) 검정력 제한 |
| 4 | **Random Forest / XGBoost** | "불량 예측 시 어떤 태그를 보는가?" | 비선형 관계 포착 | 해석 복잡 |
| 5 | **SHAP 분석** | "각 태그가 예측에 기여하는 방향과 크기?" | 개별 태그 영향 분해 | ML 모델 의존 |

**교차 검증 원리**: 5가지 기법이 **독립적으로** 같은 결론을 내리면 높은 신뢰도를 부여

### 3.2 2단계: 코일 단위 분석 (4가지 기법)

| # | 기법 | 질문 | 1단계 대비 개선점 |
|---|------|------|-----------------|
| 1 | **코일-IBA 시간 매칭** | "이 번들이 만들어지던 순간의 센서값은?" | 역인과 제거 (±30초 매칭) |
| 2 | **OPERATION_STATUS 필터** | "정상 가동 중에도 이 차이가 유지되는가?" | TRANS/IDLE 허위 신호 제거 |
| 3 | **Mann-Whitney (코일 단위)** | "코일 단위에서도 유의한가?" | n=22 → n=5,035로 검정력 대폭 향상 |
| 4 | **Confounding 검증** | "규격 차이 탓은 아닌가?" | Simpson's Paradox 확인 |

### 3.3 두 단계의 관계

```
[1단계 결론]                [2단계 검증]              [최종 판정]
스탠드 토크 변동 (5/5)  →  RUN 필터 → 소멸           → 역인과
빌렛 온도 +32.5°C (3/5) → 코일 단위 → 비유의(p=0.877) → 역인과
정지 후 2시간 (OR=3.0)  →  TRANS 분석 → 부분 유지     → 근거 변경
                          PR3 토크 → 신규 확정        → D5-D10 한정
                          가열로 압력 → 신규 확정      → 전 강종
                          TRANS/IDLE → 신규 확정       → 전 유형
```

---

## 4. 데이터 필터 체계

### 4.1 필터가 필요한 이유

IBA 데이터의 84,919건 중 **63.6%가 비가동(TRANS/IDLE) 상태**입니다. 이 데이터를 분석에 포함하면 센서값(특히 토크)이 0으로 기록되어 결과가 왜곡됩니다.

### 4.2 필터 종류와 적용 순서

```
[원시 데이터: 84,919건 (100%)]
     ↓
[OPERATION_STATUS 필터: RUN만 선택]
     ↓
[RUN 데이터: 30,923건 (36.4%)]
     ↓
(선택적) roll_change, coiling_transient 추가 필터
     ↓
[분석 대상 데이터]
```

### 4.3 필터 프리셋

| 프리셋 | 필터 조합 | 잔존율 | 용도 | 2026 특이점 |
|--------|----------|--------|------|------------|
| P0_RAW | 없음 | 100% | 원시 확인 | - |
| P1_BASIC | run_only | 36.4% | 기본 분석 | **P2와 동치** |
| **P2_OPTIMAL** | run + special_ops | 36.4% | **본 분석 사용** | P1과 동치 |
| P3_STRICT | 전체 4개 | ~25% | 엄격 분석 | - |

> **2026 데이터에서는 P1 = P2**: RUN 상태이면 이미 가열로도 HOT(≥800°C)이므로 special_ops 필터가 추가 효과 없음

### 4.4 코일 단위에서의 필터

코일 단위 매칭(±30초)에서도 OPERATION_STATUS 필터는 **필수**입니다.

| 필터 | 코일 단위 필요성 | 근거 |
|------|:---:|:---|
| **RUN 필터** | **필수** | 불량 50%가 비-RUN, 토크 허위 신호 생성 |
| P2/P3 추가 | 불필요 | RUN만으로 충분 |
| roll_change | 불필요 | 단일 시점 매칭이므로 과도 구간 해당 없음 |
| coiling_transient | 불필요 | 동일 이유 |

---

## 5. 강종/규격별 분석 체계

### 5.1 왜 강종/규격별 세분화가 필요한가?

전체 데이터를 하나로 분석하면 아래 문제가 발생합니다:

1. **규격별 baseline 차이**: PR3 토크가 D5-D10에서 23.4, N5-D20에서 69.4 (3배 차이)
2. **Simpson's Paradox**: 전체에서 유의한 효과가 하위 그룹에서 사라지거나 반전
3. **강종별 메커니즘 차이**: D5는 가열 균일성, N5는 후반 스탠드가 핵심

### 5.2 confounding(교란 변수) 검증 방법

```
[Step 1] 전체 풀링 분석
  "불량 번들의 PR3 토크가 정상보다 -26% 낮다" (p<0.001)

[Step 2] 규격별 세분화
  D5-D10 내: -51.6% (p=0.004)  → 진짜 효과
  N5-D16 내: -16.7% (p=0.118)  → 비유의
  D4-D16 내: 0.0% (p=0.076)   → 비유의

[Step 3] confounding 비율 계산
  전체 효과 중 42%가 규격 구성비 차이에 의한 것
  → PR3 효과는 D5-D10에서만 실재
```

### 5.3 confounding 검증 결과 요약

| 태그 | confounding | 의미 | 적용 범위 |
|------|:-----------:|------|----------|
| **가열로 압력** | **14%** | 순수 효과 86% — 매우 신뢰 | **전 규격 적용 가능** |
| **PR3 토크** | **42%** | 절반 가까이 규격 차이 | **D5-D10에서만 확정** |
| STAND_9 토크 | - | 방향 반전 (Simpson's Paradox) | 신호 아님 |

### 5.4 강종별 핵심 인자 요약

| 강종 | 핵심 인자 | 고유 특성 |
|------|----------|----------|
| **D4** | 가열로 압력 (p=0.004) | 로압 민감도 가장 높음, D16 불량률 13.33% |
| **D5** | PR3 토크 (p<0.001), 균열대 하부온도 (p=0.024) | 가열 균일성이 품질 핵심 |
| **N5** | PR3 토크 (p=0.028), 후반 스탠드 토크 | STAND_14 방향이 D5와 반대 |
| **B5** | 불량 2건으로 분석 불가 | 데이터 축적 필요 |

---

## 6. A/B 라인 분석 현황

### 6.1 현재 상황

2026년 CSV에는 **라인(A/B) 구분 컬럼이 누락**되어 있습니다.

| 데이터 기간 | 라인 정보 | 상태 |
|------------|----------|------|
| 2023~2025 | coil_result에 `라인` 컬럼 존재 | 분석 가능 |
| **2026** | **coil_result에 라인 컬럼 없음** | **분석 불가** |

### 6.2 라인별 분석이 중요한 이유

- A라인과 B라인은 **설비 구성이 다를 수 있음** (핀치롤, 냉각대 등)
- 특정 라인에서만 발생하는 불량 패턴이 있을 수 있음
- 근무조(A/B/D)와 라인(A/B)의 교차 분석이 가능해짐

### 6.3 현재 가능한 대체 분석: 근무조별

라인 정보 대신 **근무조(A/B/D)**별 분석을 수행했습니다.

| 근무조 | 불량률 | 전체 대비 | 특징 |
|--------|--------|----------|------|
| **A조** | **2.05%** | **1.54배** | 가장 높은 불량률 |
| B조 | 1.08% | 0.81배 | - |
| D조 | 0.94% | 0.71배 | 가장 낮은 불량률 |

### 6.4 후속 조치

| 항목 | 필요 조치 | 기대 효과 |
|------|----------|----------|
| 라인 정보 보충 | 별도 MES 시스템에서 라인 컬럼 확보 | A/B 라인별 불량 패턴 분석 가능 |
| 라인x근무조 교차 | 라인 확보 후 근무조와 교차 분석 | 라인-조 조합별 위험도 파악 |
| 라인x규격 교차 | 라인 확보 후 규격과 교차 분석 | 라인별 규격 특성 차이 파악 |

---

## 7. 결론 변경 이력 — 왜 결론이 바뀌었는가?

### 7.1 변경 이력표

| # | 항목 | 1단계 판정 | 2단계 판정 | 변경 사유 |
|---|------|----------|----------|----------|
| 1 | 스탠드 토크 변동 | **확정** (5/5 기법 일치) | **역인과** | RUN 필터 시 차이 완전 소멸 (p=0.259) |
| 2 | 빌렛 온도 +32.5°C | **합리적 추정** (p=0.026) | **역인과** | 코일 단위 비유의 (p=0.877) |
| 3 | 가열 상부 온도 선행 | **합리적 추정** (Granger p=0.002) | **허위 상관** | 코일 단위 비유의 (p=0.174) |
| 4 | 정지 후 2시간 위험 | 확정 (OR=3.0) | **부분 유지** | TRANS/IDLE 상태 자체가 핵심 |
| 5 | PR3 토크 부족 | 미평가 | **확정 (D5-D10)** | RUN p=0.000011, OR=15.7 |
| 6 | 가열로 압력 저하 | 미평가 | **확정 (전 강종)** | RUN p=0.000021, confounding 14% |
| 7 | TRANS/IDLE 상태 | 미평가 | **확정** | 불량률 5.5배 |

### 7.2 변경의 기술적 원인

**핵심: 분석 단위의 차이가 결론을 바꿈**

| 분석 단위 | 왜 결론이 달라지는가? |
|----------|---------------------|
| **일별 (22일)** | 같은 날의 불량→정지→센서변동이 "센서변동→불량"으로 착각됨 |
| **코일 (5,035건)** | 개별 번들의 생산 시점만 보므로 역인과 경로가 차단됨 |

**추가 결론 변경 원인: OPERATION_STATUS 필터**

| 필터 적용 | 효과 |
|----------|------|
| **필터 미적용** | TRANS/IDLE의 토크 0값이 불량 그룹 평균을 끌어내림 → 허위 신호 |
| **RUN만 적용** | 정상 가동 중에도 유의한 차이가 남는 태그만 진짜 원인 |

### 7.3 이번 사례의 교훈

> **일별 집계의 근본적 한계가 실증되었습니다.**

1. **역인과**: 불량→정지→센서변동이 일별 집계에서 "센서변동→불량"으로 나타남
2. **Simpson's Paradox**: 전체에서 유의한 효과가 규격별로 보면 사라지거나 반전
3. **OPERATION_STATUS 교란**: 비가동 센서값이 분석을 왜곡

> **향후 모든 공정-품질 분석은 코일 단위 시간 매칭 + OPERATION_STATUS 필터링을 기본으로 해야 합니다.**

---

## 8. 최종 확정 결론

### 8.1 확정된 불량 원인 (조치 가능)

| 순위 | 원인 | 신뢰도 | 적용 범위 | 핵심 수치 |
|------|------|:------:|----------|----------|
| **1** | **가열로 압력 저하** | 최고 | 전 강종 | 0.48 이하 시 위험, confounding 14% |
| **2** | **PR3 토크 부족** | 높음 | D5-D10 | PR3<10 시 OR=15.7 |
| **3** | **TRANS/IDLE 상태** | 높음 | 전 유형 | 불량률 5.5배 |

### 8.2 역인과 확인 항목 (조치 불필요)

| 항목 | 이전 판정 | 최종 판정 | 근거 |
|------|----------|----------|------|
| 스탠드 토크 변동 | 5/5 확정 | **역인과** | RUN에서 차이 소멸 |
| 빌렛 온도 +32.5°C | 유의 (p=0.026) | **역인과** | 코일 단위 p=0.877 |
| 가열 상부 온도 선행 | Granger 1위 | **허위 상관** | 코일 단위 p=0.174 |

### 8.3 불량 유형별 메커니즘

| 유형 | 비율 | 핵심 원인 | RUN% | 인과 체인 |
|------|:----:|----------|:----:|----------|
| **토션** | 65% | PR3 토크 부족 + TRANS 상태 | 49% | PR3 장력 부족 → 비틀림 |
| **누워감김** | 12% | 로압 저하 + TRANS 상태 | 50% | 가열 불균일 → 자세 불안정 |
| **딱지** | 6% | 저온 빌렛 (830°C) | 100% | 저온 → 표면 결함 |
| **돼지꼬리** | 3% | 고온 빌렛 (1,150°C) | 100% | 고온 → 선단부 변형 |
| **권취불량** | 8% | TRANS/IDLE 상태 | 20% | 정지 시 권취기 오작동 |

---

## 9. 권고 사항 (최종)

### 9.1 즉시 조치 (1주 내)

| # | 권고 | 근거 | 기대 효과 |
|---|------|------|----------|
| 1 | **가열로 압력 0.48 이하 시 경보** | 전 강종 유의, confounding 14% | 전 유형 불량 감소 |
| 2 | **D5-D10 한정 PR3 < 10 시 경보** | OR=15.7, p=0.000001 | 토션 불량 50% 감소 |
| 3 | **TRANS→RUN 전환 시 품질 강화 검사** | 불량 50%가 비-RUN | 과도 상태 불량 차단 |

### 9.2 단기 조치 (1개월)

| # | 권고 | 근거 |
|---|------|------|
| 4 | **이전 권고(스탠드 토크 모니터링, 빌렛 온도 게이트) 취소 통보** | 역인과 확인 |
| 5 | **딱지: 빌렛 온도 하한 관리 (900°C)** | 딱지 발생 시 830°C |
| 6 | **BWS INVERTER 근본 원인 점검** | 장애 후 불량률 12~15% |
| 7 | **D4-D16 권취 설비 세팅 검증** | 불량률 13.33% |

### 9.3 중기 조치 (3개월)

| # | 권고 | 근거 |
|---|------|------|
| 8 | **라인(A/B) 정보 보충 및 라인별 분석** | 현재 누락 |
| 9 | **데이터 3~6개월 축적 후 재검증** | 소표본 보완 (목표 200건+) |
| 10 | **규격별 독립 검정** | 규격 내 50건+ 확보 후 |
| 11 | **다변량 로지스틱 회귀** | PR3 confounding 42% 해소 |

---

## 10. 후속 분석 로드맵

### 10.1 즉시 실행 가능

| 항목 | 현재 상태 | 필요 조치 | 기대 효과 |
|------|----------|----------|----------|
| 딱지/돼지꼬리 온도 임계값 | 830°C / 1,150°C 확인 | 정밀 범위 설정 | 유형별 맞춤 경보 |
| TRANS 전환 후 불량률 세분화 | 미분석 | 1/3/5/10분별 분석 | 안정화 시간 정밀 설정 |
| ±5분 윈도우 매칭 | ±30초 단일 시점 | 전후 평균/std 추가 | 경향 파악 강화 |
| OUTLIER_SCORE 실행 | 초기값 0/NORMAL | Phase1 스크립트 실행 | 이상치-불량 일치율 확인 |
| Simpson's Paradox 전수 | PR3에서만 확인 | 나머지 태그 전수 검사 | 추가 허위 신호 발견 |

### 10.2 데이터 축적 후

| 항목 | 필요 데이터량 | 시기 | 기대 효과 |
|------|-------------|------|----------|
| 소표본 보완 | 불량 200건+ | 2026 하반기 | 통계 검정력 확보 |
| 규격별 독립 검정 | 규격 내 50건+ | 2026 하반기 | 규격 특이적 인과 확정 |
| N5-D16 로압 r=-0.90 재검증 | n=30+ | 축적 후 | 소표본 과대추정 확인 |
| 다변량 로지스틱 회귀 | 200건+ | 축적 후 | PR3 순수 효과 분리 |

---

## 부록 A: 분석 기법 용어 해설

| 용어 | 설명 | 쉬운 비유 |
|------|------|----------|
| **Pearson 상관** | 두 변수의 선형 관계 강도 (r=-1~+1) | "체중이 늘면 혈압도 오르는가?" |
| **Spearman 상관** | 순위 기반 상관 (비선형에도 적용) | "성적 순위와 키 순위가 관련 있는가?" |
| **Granger 인과** | 과거값이 미래를 예측하는 데 도움되는가? | "어제 비가 오면 오늘 우산 판매가 늘까?" |
| **Mann-Whitney U** | 두 그룹의 차이가 우연인가 실제인가? | "약을 먹은 그룹이 안 먹은 그룹보다 나은가?" |
| **Random Forest** | 여러 결정 트리의 다수결 예측 | "100명의 전문가가 투표" |
| **XGBoost** | 이전 트리의 실수를 다음 트리가 보완 | "선생님이 틀린 문제를 계속 복습" |
| **SHAP** | 각 입력이 예측에 기여하는 크기와 방향 | "이 환자의 진단에 각 검사가 얼마나 기여했나?" |
| **역인과** | 원인과 결과가 뒤바뀌어 보이는 현상 | "소방차가 많은 곳에 불이 많다 → 소방차가 불을 일으킨다?" |
| **Simpson's Paradox** | 전체 경향이 부분에서 반전되는 현상 | "약이 전체적으로 효과적이지만, 남녀 각각에서는 비효과적" |
| **confounding** | 두 변수 관계를 왜곡하는 제3 변수 | "아이스크림 판매와 익사 사고가 상관 → 진짜 원인은 여름(기온)" |
| **Odds Ratio** | 위험 구간의 발생 확률 / 안전 구간의 발생 확률 | "3.0 = 3배 더 위험" |
| **p값** | 관찰된 차이가 우연일 확률 | "0.01 = 우연일 확률 1%" |

---

## 부록 B: 문서 체계 안내

| 문서 | 대상 | 내용 |
|------|------|------|
| **EXECUTIVE_SUMMARY** | 경영진 | 핵심 발견 3줄 + 즉시 조치 |
| **MANAGEMENT_REPORT** | 관리자 | 일별 분석 상세 결과 + 차트 |
| **DATA_INTEGRATION_REPORT** | 기술자 | 데이터 적재/검증 상세 |
| **COIL_LEVEL_ANALYSIS** | 기술자 | 코일 단위 분석 상세 결과 |
| **COIL_LEVEL_MANAGEMENT_REPORT** | 관리자 | 코일 분석 요약 + 이전 결론 수정 |
| **DAILY_ANALYSIS_GUIDE** | **고객 담당자** | 일별 분석 방법론 설명 (본 시리즈) |
| **COIL_ANALYSIS_GUIDE** | **고객 담당자** | 코일 분석 방법론 설명 (본 시리즈) |
| **METHODOLOGY_OVERVIEW** | **고객 담당자** | 전체 방법론 총괄 (본 문서) |
| **FOLLOW_UP_TASKS** | 내부 | 후속 과제 정리 (14건) |

---

## 부록 C: 차트 전체 목록

모든 차트는 `analysis_output/steel_grade_iqr_analysis_v2/2026_01_02_analysis/charts/` 디렉토리에 위치합니다.

**일별 분석 차트 (A~E 시리즈)**:

| ID | 제목 |
|----|------|
| A1~A4 | 시간대/요일/근무조/강종x사이즈 불량 분포 |
| B1~B4 | 상관 랭킹, STAND_9 vs 불량, Granger 인과, 히트맵 |
| C1~C3 | 불량일 비교 박스플롯, 토네이도, ML Feature Importance |
| D1~D4 | 설비 정지: 유형별, 시간대별, 전후 비교, Odds Ratio |
| E1~E3 | 강종별 심층: D5 vs N5, D4-D16 |

**코일 단위 분석 차트 (F 시리즈)**:

| ID | 제목 |
|----|------|
| F1 | OPERATION_STATUS별 불량 분포 |
| F2 | RUN 필터 전후 p-value 비교 |
| F3 | PR3 토크 규격별 박스플롯 |
| F4 | 가열로 압력 규격별 박스플롯 |
| F5 | Simpson's Paradox — PR3 |
| F7 | D5-D10 PR3 극저값 Odds Ratio |
| F8 | 강종별 유의 태그 히트맵 |
| F9 | 최종 인과 판정 요약 |

---

*본 문서는 고객 담당자를 위한 전체 분석 방법론 총괄 문서입니다. 개별 분석 상세는 `2026_01_02_DAILY_ANALYSIS_GUIDE.md`(일별)와 `2026_01_02_COIL_ANALYSIS_GUIDE.md`(코일 단위)를 참조하십시오.*

File: 2026_01_02_analysis/315분석/THREE_COLUMN_COVERAGE_ANALYSIS.md
# 3컬럼 비교 분석 보고서: PLC 태그 × 현업 설문 × AI 분석 커버리지

> **문서 버전**: 1.0
> **작성일**: 2026-03-04
> **목적**: 권취 IBA 태그 원천(PLC), 현업 수요(설문), AI 분석 실행의 3축 정합성 분석
> **대상**: DH Steel 현업/관리자 — "현업이 원하는 것 vs AI가 분석하는 것"의 정합성 파악

---

## 0. Executive Summary

### 핵심 메시지

1. **현재 상태**: 현업 12개 요청 중 **4개(33%)만 충족** — AI 분석이 가열로~스탠드 구간에 집중되어 있어, 현업이 가장 관심 있는 FB 이후~VCC 구간의 데이터가 부재함
2. **즉시 개선**: 기존 DB에 이미 적재된 PR 속도 8개 태그를 분석 뷰에 추가하면 **5개(42%)** 충족 가능 — 별도 수집 작업 없이 코드 수정만으로 달성
3. **수집 완료 시**: PLC54(VCC)/PLC63(Water Box) 태그 수집이 완료되면 **11개(92%)** 충족 가능 — 불가 항목은 카리바(MES 연동 필요) 1개뿐

### 현황 스코어카드

| 지표 | 현재 | 즉시 조치 후 | 수집 완료 후 |
|------|:----:|:----------:|:----------:|
| **현업 요청 충족률** | 33% (4/12) | 42% (5/12) | **92% (11/12)** |
| **PLC 47개 태그 분석률** | 32% (15/47) | 49% (23/47) | **96% (45/47)** |
| **AI 카테고리 수** | 10개 | 10개 | **13+개** |
| **공정 커버리지** | 가열로~PR4 | +PR6~9 확장 | **+WB+VCC+DST** |

```
현업 충족률 추이:

현재          ████████░░░░░░░░░░░░░░░░░░░░░  33%
즉시 조치 후   ████████████░░░░░░░░░░░░░░░░░  42%
PLC54 수집 후  ██████████████████░░░░░░░░░░░  58%
PLC63 수집 후  ██████████████████████████░░░  83%
+체류시간 계산  ████████████████████████████░  92%
이론적 최대    ██████████████████████████████ 100% (카리바 MES 연동 시)
```

---

## 1. 3축 구조 개요

### 1.1 컬럼 1 — PLC 태그 원천 (공급 측)

현업이 확인한 권취 관련 IBA 태그의 PLC 출처 현황입니다.

| 항목 | 수량 |
|------|:----:|
| PLC 수 | **9개** (PLC102, 21, 22, 25, 31, 33, 52, 63, 54) |
| 태그 총수 | **47개** |
| DB 적재 완료 | **23개** (49%) |
| DB 미적재 | **24개** (51%) |

**PLC별 현황:**

| PLC | 설비 영역 | 태그 수 | DB 상태 |
|:---:|----------|:-------:|:------:|
| 102 | 가열로 | 1 | 🟢 전부 |
| 21 | 스탠드 14 + FB | 4 | 🟢 전부 |
| 22 | PR3/4 토크 | 2 | 🟢 전부 |
| 25 | PR3/4 속도 | 4 | 🟢 전부 |
| 31 | PR005 속도/보정 | 3 | ❌ 없음 |
| 33 | PR005 토크 | 1 | ❌ 없음 |
| **52** | **PR6~PR9 (L1/L2)** | **16** | ⚠️ 12/16 |
| **63** | **Water Box 온도** | **2** | ❌ 없음 |
| **54** | **VCC + 디스트리뷰터** | **14** | ❌ 없음 |

> **핵심 발견**: DB 미적재 24개 중 **20개가 PLC52/54/63에 집중**. 이 3개 PLC가 권취 품질 분석의 병목.

### 1.2 컬럼 2 — 현업 설문 (수요 측)

현업 담당자에게 "권취 품질 분석에 가장 중요한 데이터"를 설문한 결과입니다.

| 항목 | 수량 |
|------|:----:|
| 요청 항목 수 | **12개** |
| 가열로 구간 | 2개 (추출 온도, 체류시간) |
| 스탠드 구간 | 3개 (Stand 1/2/14 토크) |
| PR 구간 | 1개 (핀치롤 토크) |
| Water Box 구간 | 3개 (유량, 압력, 온도) |
| VCC 구간 | 2개 (권취 온도, 권취 Step) |
| 기타 | 1개 (카리바/리브 방향) |

> **핵심 발견**: 현업 관심의 **50% (6/12)가 FB 이후~VCC 구간**에 집중. 이 구간은 현재 AI 분석이 전혀 커버하지 못하는 영역.

```
현업 관심 분포:

가열로         ██░░░░░░░░  17% (2/12)
스탠드         ███░░░░░░░  25% (3/12)
핀치롤         █░░░░░░░░░   8% (1/12)
Water Box     ███░░░░░░░  25% (3/12)  ← AI 미커버
VCC           ██░░░░░░░░  17% (2/12)  ← AI 미커버
기타(카리바)    █░░░░░░░░░   8% (1/12)  ← IBA 외
```

### 1.3 컬럼 3 — AI 분석 카테고리 (실행 측)

현재 AI 분석 시스템이 운용 중인 카테고리입니다.

| 항목 | 수량 |
|------|:----:|
| 카테고리 수 | **10개** |
| 분석 태그 수 | **~93개** (DB 217개 중 43%) |
| 적용 기법 | **6개** (IQR, Adj-IQR, CUSUM-EWMA, STL, Rolling Z, Mahalanobis) |
| 분석 대상 공정 | 가열로 → 스탠드 → 핀치롤(PR3/4, PR6~9) |

**카테고리 상세:**

| # | AI 카테고리 | 태그 수 | 공정 구간 |
|---|-----------|:-------:|----------|
| 01 | Furnace_Top_Temperature | 4 | 가열로 |
| 02 | Furnace_Bottom_Temperature | 4 | 가열로 |
| 03 | Furnace_Discharge_Temperature | 1 | 가열로 |
| 04 | Furnace_Auxiliary | 10 | 가열로 |
| 05 | Stand_Torque | 16 | 스탠드 |
| 06 | Stand_Speed | 15 | 스탠드 |
| 07 | Stand_Load | 15 | 스탠드 |
| 08 | Pinchroll | 16 | PR3/4 |
| 09 | Cooling_Water | 2 | 냉각수 |
| 09b | PR_Detailed | 12 | PR6~9 |

> **핵심 발견**: AI 분석이 가열로(19태그) + 스탠드(46태그) + 핀치롤(28태그) + 냉각수(2태그) = **95태그**를 커버하지만, **Water Box/VCC/디스트리뷰터 구간은 0태그**. 현업 요청의 50%가 이 미커버 구간에 해당.

---

## 2. 공정 흐름 기준 3축 커버리지 지도

### 2.1 공정 흐름도

```
═══════════════════════════════════════════════════════════════════════════════
  [가열로]     [스탠드 1~14]     [FB]      [PR3/4]     [SH4/5]
  PLC102       PLC21 등          PLC21     PLC22/25     │
═══════════════════════════════════════════════════════════════════════════════
  🟢 STRONG    🟢 STRONG         🟢 STRONG  🟢 STRONG    │
  PLC  ✅      PLC  ✅           PLC  ✅    PLC  ✅      │
  현업 ✅      현업 ✅           현업 -     현업 ✅      │
  AI   ✅      AI   ✅           AI   ✅    AI   ✅      ▼
═══════════════════════════════════════════════════════════════════════════════
                                                    [PR005]
                                                    PLC31/33
                                                ─────────────
                                                  ⚠️ GAP
                                                  PLC  ❌ (미적재)
                                                  현업 -
                                                  AI   ❌
                                                        │
                                                        ▼
═══════════════════════════════════════════════════════════════════════════════
  [PR6~PR9 L1/L2]          [Water Box]              [VCC + 디스트리뷰터]
  PLC52                     PLC63                    PLC54
═══════════════════════════════════════════════════════════════════════════════
  🟡 MODERATE               🔴 CRITICAL GAP          🔴 CRITICAL GAP
  PLC  ⚠️ (12/16 적재)      PLC  ❌ (미적재)          PLC  ❌ (미적재)
  현업 ✅ (PR Torque)       현업 ✅ (유량/압력/온도)   현업 ✅ (온도/Step)
  AI   ✅ (토크+속도 분석)   AI   ❌                   AI   ❌
═══════════════════════════════════════════════════════════════════════════════
```

### 2.2 구간별 3축 커버리지 매트릭스

| 공정 구간 | PLC 태그 | 현업 관심 | AI 분석 | 등급 |
|----------|:--------:|:--------:|:-------:|:----:|
| 가열로 | 🟢 1태그 적재 | ✅ #1 추출온도, #2 체류시간 | ✅ Cat 01~04 (19태그) | **🟢 STRONG** |
| 스탠드 1~14 | 🟢 DB 다수 적재 | ✅ #10~12 Stand 토크 | ✅ Cat 05~07 (46태그) | **🟢 STRONG** |
| Finishing Block | 🟢 4태그 적재 | — | ✅ Cat 05~06 | **🟢 STRONG** |
| PR3/PR4 | 🟢 6태그 적재 | ✅ #3 PR 토크 | ✅ Cat 08 (16태그) | **🟢 STRONG** |
| PR005 | ❌ 4태그 미적재 | — | ❌ | **⚠️ GAP** |
| PR6~PR9 | ⚠️ 12/16 적재 | ✅ #3 PR 토크 | ✅ Cat 10 (12태그) | **🟡 MODERATE** |
| Water Box | ❌ 2태그 미적재 | ✅ #5~7 유량/압력/온도 | ❌ | **🔴 CRITICAL GAP** |
| VCC 본체 | ❌ 8태그 미적재 | ✅ #8~9 권취온도/Step | ❌ | **🔴 CRITICAL GAP** |
| 디스트리뷰터 | ❌ 6태그 미적재 | — | ❌ | **🔴 CRITICAL GAP** |

### 2.3 등급 정의

| 등급 | 조건 | 구간 수 |
|------|------|:-------:|
| 🟢 **STRONG** | PLC ✅ + AI ✅ (현업 요청 충족 또는 미요청) | 4 |
| 🟡 **MODERATE** | PLC ⚠️ + AI ✅ (일부 미적재이나 주요 분석 가능) | 1 |
| ⚠️ **GAP** | PLC ❌ + AI ❌ (현업 미요청이나 공정상 누락) | 1 |
| 🔴 **CRITICAL GAP** | PLC ❌ + AI ❌ + 현업 요청 존재 | 3 |

---

## 3. 교차 매핑 매트릭스

### 3.1 현업 요청 12개 × PLC 태그 × AI 카테고리 전체 매핑

| # | 현업 요청 | PLC 출처 | DB 상태 | AI 카테고리 | 현재 충족 | 수집 후 |
|---|----------|----------|:-------:|-----------|:--------:|:------:|
| 1 | 가열로 추출 온도 | PLC102 `FURNACE_EXIT_DISCHARGE_BILLET_TEMPERATURE` | 🟢 | 03_Furnace_Discharge | ✅ | ✅ |
| 2 | 가열로 체류시간 | — (추출 시각 차이로 계산) | — | — (파생 지표) | ❌ | ⚠️ 계산 |
| 3 | Pinchroll Torque | PLC22 `PR3/4_ACTUAL_TORQUE` + PLC52 `PR6~9_ACT_TORQUE` | 🟢/⚠️ | 08_Pinchroll + 09_PR_Detailed | ⚠️ 부분 | ✅ |
| 4 | 카리바/리브 방향 | — (IBA 외, MES 시스템) | — | — | ❌ | ❌ MES |
| 5 | Water pump 유량 | PLC63 영역 (태그명 미확정) | ❌ | — | ❌ | ✅ 수집 |
| 6 | Water pump 압력 | PLC63 영역 (태그명 미확정) | ❌ | — | ❌ | ✅ 수집 |
| 7 | Water pump 온도 | PLC63 `WB1L1/L2_BAR_TEMP` | ❌ | — | ❌ | ✅ 수집 |
| 8 | 권취 온도 | PLC54 `VCCL1/L2.*` | ❌ | — | ❌ | ✅ 수집 |
| 9 | 권취 Step (설정) | PLC54 `VCCL1/L2.LOOP_ACT_SET` | ❌ | — | ❌ | ✅ 수집 |
| 10 | Stand 14 토크 | PLC21 영역 `STAND_14_ACTUAL_TORQUE` | 🟢 | 05_Stand_Torque | ✅ | ✅ |
| 11 | Stand 1 토크 | `STAND_1_ACTUAL_TORQUE` | 🟢 | 05_Stand_Torque | ✅ | ✅ |
| 12 | Stand 2 토크 | `STAND_2_ACTUAL_TORQUE` | 🟢 | 05_Stand_Torque | ✅ | ✅ |

**충족률 요약:**

| 상태 | 항목 수 | 비율 | 해당 항목 |
|------|:-------:|:----:|----------|
| ✅ 완전 충족 | 4 | 33% | #1, #10, #11, #12 |
| ⚠️ 부분 충족 | 1 | 8% | #3 (PR 토크 일부) |
| ❌ 미충족 (수집 해결) | 5 | 42% | #5, #6, #7, #8, #9 |
| ❌ 미충족 (계산 파생) | 1 | 8% | #2 (체류시간) |
| ❌ 미충족 (불가) | 1 | 8% | #4 (카리바/MES) |

### 3.2 PLC별 태그 → AI 카테고리 분류 현황 (47개 기준)

| # | PLC 태그명 | PLC | DB | AI 카테고리 | 분석 |
|---|-----------|:---:|:--:|-----------|:----:|
| **가열로** | | | | | |
| 1 | `FURNACE_EXIT_DISCHARGE_BILLET_TEMPERATURE` | 102 | 🟢 | 03_Furnace_Discharge | ✅ |
| **스탠드 14 + FB** | | | | | |
| 2 | `STAND_14_ACTUAL_SPEED` | 21 | 🟢 | 06_Stand_Speed | ✅ |
| 3 | `FINISHING_BLOCK_ACTUAL_SPEED` | 21 | 🟢 | 06_Stand_Speed | ✅ |
| 4 | `FINISHING_BLOCK_MASTER_ACTUAL_TORQUE` | 21 | 🟢 | 05_Stand_Torque | ✅ |
| 5 | `FINISHING_BLOCK_SLAVE_ACTUAL_TORQUE` | 21 | 🟢 | 05_Stand_Torque | ✅ |
| **핀치롤 3/4** | | | | | |
| 6 | `PINCHROLL_3_ACTUAL_SPEED` | 25 | 🟢 | 08_Pinchroll | ✅ |
| 7 | `PINCHROLL_3_REFERENCE_SPEED` | 25 | 🟢 | 08_Pinchroll | ✅ 추가 |
| 8 | `PINCHROLL_3_ACTUAL_TORQUE` | 22 | 🟢 | 08_Pinchroll | ✅ |
| 9 | `PINCHROLL_4_ACTUAL_SPEED` | 25 | 🟢 | 08_Pinchroll | ✅ |
| 10 | `PINCHROLL_4_REFERENCE_SPEED` | 25 | 🟢 | 08_Pinchroll | ✅ 추가 |
| 11 | `PINCHROLL_4_ACTUAL_TORQUE` | 22 | 🟢 | 08_Pinchroll | ✅ |
| **PR005 (핀치롤 5)** | | | | | |
| 12 | `PR005 - Actual Speed` | 31 | ❌ | — | ❌ |
| 13 | `PR005 - Reference Speed` | 31 | ❌ | — | ❌ |
| 14 | `PR005 - Drive - Actual Torque` | 33 | ❌ | — | ❌ |
| 15 | `PR005 - Mill Speed Correction` | 31 | ❌ | — | ❌ |
| **PR6~PR9 L1/L2** | | | | | |
| 16 | `PR6L1_ACT_SPD_MS` | 52 | 🟢 | 09_PR_Detailed | ✅ 추가 |
| 17 | `PR6L2_ACT_SPD_MS` | 52 | 🟢 | 09_PR_Detailed | ✅ 추가 |
| 18 | `PR6L1_ACT_TORQUE` | 52 | 🟢 | 09_PR_Detailed | ✅ |
| 19 | `PR6L2_ACT_TORQUE` | 52 | 🟢 | 09_PR_Detailed | ✅ |
| 20 | `PR7L1_ACT_SPD_MS` | 52 | 🟢 | 09_PR_Detailed | ✅ 추가 |
| 21 | `PR7L2_ACT_SPD_MS` | 52 | 🟢 | 09_PR_Detailed | ✅ 추가 |
| 22 | `PR7L1_ACT_TORQUE` | 52 | 🟢 | 09_PR_Detailed | ✅ |
| 23 | `PR7L2_ACT_TORQUE` | 52 | 🟢 | 09_PR_Detailed | ✅ |
| 24 | `PR8L1_ACT_SPD_MS` | 52 | 🟢 | 09_PR_Detailed | ✅ 추가 |
| 25 | `PR8L2_ACT_SPD_MS` | 52 | **❌** | — | ❌ |
| 26 | `PR8L1_ACT_TORQUE` | 52 | 🟢 | 09_PR_Detailed | ✅ |
| 27 | `PR8L2_ACT_TORQUE` | 52 | **❌** | — | ❌ |
| 28 | `PR9L1_ACT_SPD_MS` | 52 | 🟢 | 09_PR_Detailed | ✅ 추가 |
| 29 | `PR9L2_ACT_SPD_MS` | 52 | **❌** | — | ❌ |
| 30 | `PR9L1_ACT_TORQUE` | 52 | 🟢 | 09_PR_Detailed | ✅ |
| 31 | `PR9L2_ACT_TORQUE` | 52 | **❌** | — | ❌ |
| **Water Box 온도** | | | | | |
| 32 | `WB1L1_BAR_TEMP` | 63 | ❌ | — | ❌ |
| 33 | `WB1L2_BAR_TEMP` | 63 | ❌ | — | ❌ |
| **VCC 본체** | | | | | |
| 34 | `VCCL1.LOOP_ACT_SET` | 54 | ❌ | — | ❌ |
| 35 | `VCCL2.LOOP_ACT_SET` | 54 | ❌ | — | ❌ |
| 36 | `VCCL1.LOOP_ACT_HEIGHT` | 54 | ❌ | — | ❌ |
| 37 | `VCCL2.LOOP_ACT_HEIGHT` | 54 | ❌ | — | ❌ |
| 38 | `VCCL1.ACT_SPD_MS` | 54 | ❌ | — | ❌ |
| 39 | `VCCL2.ACT_SPD_MS` | 54 | ❌ | — | ❌ |
| 40 | `VCCL1.ACT_TORQUE` | 54 | ❌ | — | ❌ |
| 41 | `VCCL2.ACT_TORQUE` | 54 | ❌ | — | ❌ |
| **디스트리뷰터** | | | | | |
| 42 | `DSTL1.VER_ACT_SPD` | 54 | ❌ | — | ❌ |
| 43 | `DSTL2.VER_ACT_SPD` | 54 | ❌ | — | ❌ |
| 44 | `DSTL1.VER_ACT_POS` | 54 | ❌ | — | ❌ |
| 45 | `DSTL2.VER_ACT_POS` | 54 | ❌ | — | ❌ |
| 46 | `DSTL1.VER_ACT_TORQUE` | 54 | ❌ | — | ❌ |
| 47 | `DSTL2.VER_ACT_TORQUE` | 54 | ❌ | — | ❌ |

**집계:**

| 상태 | 태그 수 | 비율 |
|------|:-------:|:----:|
| 🟢 DB 적재 + AI 분석 중 | 23 | 49% |
| ❌ DB 미적재 → 수집 필요 | 24 | 51% |

---

## 4. 공통점 분석 — 3축 완전 합의 영역

### 4.1 "골든 존" — PLC ✅ + 현업 ✅ + AI ✅

3축이 모두 일치하는 영역은 **현재 가장 신뢰성 높은 분석 결과**를 제공합니다.

| 골든 존 항목 | PLC 출처 | 현업 설문 | AI 카테고리 | 적용 기법 |
|-------------|---------|----------|-----------|----------|
| **가열로 추출 온도** | PLC102 (1태그) | #1 (1순위) | 03_Furnace_Discharge | IQR, Adj-IQR, CUSUM-EWMA, STL, Rolling-Z, Mahalanobis |
| **PR3/4 토크** | PLC22 (2태그) | #3 (PR Torque) | 08_Pinchroll | 동일 6기법 |
| **Stand 14 토크** | 현재 DB | #10 | 05_Stand_Torque | 동일 6기법 |
| **Stand 1 토크** | 현재 DB | #11 | 05_Stand_Torque | 동일 6기법 |
| **Stand 2 토크** | 현재 DB | #12 | 05_Stand_Torque | 동일 6기법 |

> **의미**: 이 5개 항목은 "현업이 원하는 것 = AI가 분석하는 것 = 데이터가 존재하는 것"으로 **완전 정합** 상태. 현업에게 이 영역의 분석 결과를 우선 제공하면 즉각적인 가치 창출 가능.

### 4.2 공통 분석 기법 6개 적용 현황

골든 존의 모든 태그에 동일한 6개 분석 기법이 적용됩니다:

| # | 기법 | 목적 | 강종별 분석 |
|---|------|------|:----------:|
| 1 | **IQR** (사분위수 범위) | 기본 이상치 탐지 | ✅ B5/D4/D5/N5 |
| 2 | **Adjusted IQR** | 비대칭 분포 보정 이상치 | ✅ 사이즈별 |
| 3 | **CUSUM-EWMA** | 공정 변화점 탐지 | ✅ 강종별 |
| 4 | **STL** | 시계열 분해 (추세/계절/잔차) | ✅ 강종별 |
| 5 | **Rolling Z-Score** | 이동 윈도우 기반 이상 탐지 | ✅ 강종별 |
| 6 | **Mahalanobis** | 다변량 이상 탐지 | ✅ 강종별 |

> 수집 완료 시 Water Box/VCC/디스트리뷰터 태그에도 **동일 6기법이 자동 적용**되므로, 분석 품질의 일관성이 보장됩니다.

### 4.3 골든 존 강점 요약

```
골든 존 커버리지:

가열로 추출 온도     PLC ████  현업 ████  AI ████  → 완전 정합
PR3/4 토크          PLC ████  현업 ████  AI ████  → 완전 정합
Stand 14 토크       PLC ████  현업 ████  AI ████  → 완전 정합
Stand 1 토크        PLC ████  현업 ████  AI ████  → 완전 정합
Stand 2 토크        PLC ████  현업 ████  AI ████  → 완전 정합
```

---

## 5. 차이점 분석 — 갭과 불일치 영역

### 5.1 유형 A — 현업이 원하지만 AI 미분석

> 현업의 요구가 있으나 데이터 부재 또는 시스템 한계로 AI 분석이 불가능한 영역

| # | 현업 요청 | PLC 상태 | AI 상태 | 해결 방안 | 우선순위 |
|---|----------|:--------:|:-------:|----------|:--------:|
| A1 | Water pump 유량 (#5) | PLC63 미적재 | ❌ | PLC63 수집 | ⭐⭐⭐ |
| A2 | Water pump 압력 (#6) | PLC63 미적재 | ❌ | PLC63 수집 | ⭐⭐⭐ |
| A3 | Water pump 온도 (#7) | PLC63 `WB1L1/L2_BAR_TEMP` 확인 | ❌ | PLC63 수집 | ⭐⭐⭐ |
| A4 | 권취 온도 (#8) | PLC54 `VCCL1/L2.*` 확인 | ❌ | PLC54 수집 | ⭐⭐⭐ |
| A5 | 권취 Step (#9) | PLC54 `VCCL1/L2.LOOP_ACT_SET` 확인 | ❌ | PLC54 수집 | ⭐⭐⭐ |
| A6 | PR L2 토크 (#3 일부) | PLC52 PR8L2/PR9L2 미적재 | ❌ | PLC52 L2 추가 수집 | ⭐⭐ |
| A7 | 가열로 체류시간 (#2) | — (직접 태그 없음) | ❌ | 추출 시각 차이 계산 | ⭐⭐ |
| A8 | 카리바/리브 방향 (#4) | — (IBA 외) | ❌ | MES 연동 필요 | ⭐ |

> **핵심**: A1~A5는 **PLC 태그명이 현업에 의해 확인**되어 있으므로, **수집 설정만 완료하면 AI 분석에 즉시 편입** 가능. 기술적 난이도가 낮고 효과가 큼.

### 5.2 유형 B — AI가 분석하지만 현업 미언급

> AI 분석 시스템에 포함되어 있으나 현업 설문에서 언급되지 않은 영역

| # | AI 카테고리 | 태그 수 | 현업 언급 | 의미 |
|---|-----------|:-------:|:--------:|------|
| B1 | 01_Furnace_Top_Temperature | 4 | — | 가열로 상부 온도 — 간접 지표로 현업 관심 낮음 |
| B2 | 02_Furnace_Bottom_Temperature | 4 | — | 가열로 하부 온도 — 간접 지표로 현업 관심 낮음 |
| B3 | 04_Furnace_Auxiliary | 10 | — | 가열로 부대설비 (O2, 압력, 가스 등) |
| B4 | 06_Stand_Speed | 15 | — | 스탠드 속도 — 토크에만 관심 (속도는 당연시) |
| B5 | 07_Stand_Load | 15 | — | 스탠드 부하 — 토크/속도의 파생 지표 |
| B6 | 09_Cooling_Water | 2 | — | 간접 냉각수 (INDIRECT) — WP 유량/압력과 별개 |

> **의미**: 현업이 언급하지 않았다고 불필요한 것은 아님. B1~B3(가열로 세부), B4~B5(스탠드 속도/부하)는 **AI가 이상 패턴을 사전 탐지**하는 데 필수적인 보조 지표. 현업에게는 "관심 항목의 원인 추적"에 활용된다고 설명 가능.

### 5.3 유형 C — PLC 확인됐지만 양쪽 미활용

> PLC에 존재가 확인되었으나, 현업 설문에도 없고 AI 분석에도 미포함인 태그

| # | 태그 | PLC | DB 상태 | 즉시 조치 |
|---|------|:---:|:-------:|----------|
| C1 | PR6L1_ACT_SPD_PERC | 52 | 🟢 | 뷰 추가 가능 |
| C2 | PR6L2_ACT_SPD_PERC | 52 | 🟢 | 뷰 추가 가능 |
| C3 | PR6L1_ACT_CURR_PERC | 52 | 🟢 | 뷰 추가 가능 |
| C4 | PR6L2_ACT_CURR_PERC | 52 | 🟢 | 뷰 추가 가능 |
| C5 | PR6L1_ACT_POWER_PERC | 52 | 🟢 | 뷰 추가 가능 |
| C6 | PR6L2_ACT_POWER_PERC | 52 | 🟢 | 뷰 추가 가능 |
| C7~C12 | PR7 동일 패턴 6개 | 52 | 🟢 | 뷰 추가 가능 |
| C13~C17 | PR8L1/PR9L1 동일 패턴 5개×2 | 52 | 🟢 | 뷰 추가 가능 |
| C18~C23 | PR6~9 REF_SPD_MS/REF_TORQUE | 52 | 🟢 | 뷰 추가 가능 |
| C24~C29 | DSTL1/L2 수직 운동 6개 | 54 | ❌ | 수집 후 분석 가능 |

> **기회**: C1~C23은 DB에 이미 존재하는 **PR6~PR9의 나머지 30개 태그** (속도%, 전류%, 전력%, 기준속도, 기준토크). 현업이 직접 요청하지 않았으나, **드라이브 이상 조기 감지**에 매우 유용. 선별적 추가 권장.

### 5.4 차이점 요약 시각화

```
유형 A: 현업 ✅ + AI ❌ (수요 미충족)
────────────────────────────────────────
WP 유량/압력/온도   ████████  PLC63 수집 → 해결
권취 온도/Step      ████████  PLC54 수집 → 해결
PR L2 토크         ████      PLC52 추가 → 해결
체류시간           ██        계산 파생 → 해결
카리바             ██        MES 연동 → 중장기

유형 B: 현업 ❌ + AI ✅ (공급 과잉?)
────────────────────────────────────────
가열로 상/하부 온도  ████████  ← 원인 추적용 보조 지표
가열로 부대설비      ████████  ← 센서 건전성 모니터링
스탠드 속도/부하     ██████████████  ← 이상 패턴 사전 탐지

유형 C: PLC ✅ + 양측 ❌ (미활용 자산)
────────────────────────────────────────
PR6~9 나머지 30개   ████████████████  ← DB 존재, 뷰 추가만 필요
DST 수직 운동 6개   ████  ← PLC54 수집 후 분석 가능
```

---

## 6. 커버리지 현황 매트릭스

### 6.1 설비 구간별 3중 상태 매트릭스

각 설비 구간에 대해 DB적재(D) × AI분석(A) × 현업요청(S) 3중 상태를 종합하여 A~E 등급을 부여합니다.

| 구간 | D (DB적재) | A (AI분석) | S (현업요청) | 등급 | 조치 |
|------|:----------:|:----------:|:----------:|:----:|------|
| 가열로 추출 온도 | ✅ | ✅ | ✅ | **A** | 유지 |
| 가열로 상/하부 온도 | ✅ | ✅ | — | **A** | 유지 |
| 가열로 부대설비 | ✅ | ✅ | — | **A** | 유지 |
| 스탠드 토크 (1~14) | ✅ | ✅ | ✅ (#10~12) | **A** | 유지 |
| 스탠드 속도 | ✅ | ✅ | — | **A** | 유지 |
| 스탠드 부하 | ✅ | ✅ | — | **A** | 유지 |
| FB 토크/속도 | ✅ | ✅ | — | **A** | 유지 |
| PR3/4 토크 | ✅ | ✅ | ✅ (#3) | **A** | 유지 |
| PR3/4 속도/기준속도 | ✅ | ✅ | — | **A** | 유지 |
| 냉각수 | ✅ | ✅ | — | **A** | 유지 |
| PR6~9 토크+속도 (L1) | ✅ | ✅ | ✅ (#3) | **A** | 유지 |
| PR6~9 나머지 (L1) | ✅ | — | — | **B** | 뷰 추가 검토 |
| PR8L2/PR9L2 | ❌ | ❌ | ✅ (#3) | **D** | 수집 필요 |
| PR005 | ❌ | ❌ | — | **C** | 수집 검토 |
| Water Box 온도 | ❌ | ❌ | ✅ (#7) | **D** | 수집 필요 |
| WP 유량/압력 | ❌ | ❌ | ✅ (#5~6) | **D** | 수집 필요 |
| VCC 속도/토크 | ❌ | ❌ | ✅ (#8) | **E** | 최우선 수집 |
| VCC 루프 높이 | ❌ | ❌ | ✅ (#9) | **E** | 최우선 수집 |
| 디스트리뷰터 수직 | ❌ | ❌ | — | **D** | 수집 필요 |
| 가열로 체류시간 | — | ❌ | ✅ (#2) | **C** | 계산 파생 |
| 카리바/리브 | — | ❌ | ✅ (#4) | **C** | MES 연동 |

### 6.2 등급 정의 및 분포

| 등급 | 정의 | 조건 | 건수 |
|:----:|------|------|:----:|
| **A** | 완전 커버 | D✅ + A✅ (S 무관) | 11 |
| **B** | DB 존재, 분석 미포함 | D✅ + A❌ | 1 |
| **C** | 특수 조치 필요 | 직접 수집 불가 또는 우선순위 낮음 | 3 |
| **D** | 수집 필요 | D❌ + A❌ + S✅ 또는 공정 필요 | 4 |
| **E** | 최우선 수집 | D❌ + A❌ + S✅ + 현업 핵심 요청 | 2 |

### 6.3 텍스트 기반 커버리지 히트맵

```
               DB적재    AI분석    현업요청    종합등급
가열로 구간
  추출 온도     ████      ████      ████       A ████████████
  상/하부 온도   ████      ████      ░░░░       A ████████████
  부대설비      ████      ████      ░░░░       A ████████████

스탠드 구간
  토크 1~14    ████      ████      ████       A ████████████
  속도 1~14    ████      ████      ░░░░       A ████████████
  부하 1~14    ████      ████      ░░░░       A ████████████
  FB           ████      ████      ░░░░       A ████████████

핀치롤 구간
  PR3/4        ████      ████      ████       A ████████████
  PR6~9 (L1)   ████      ████      ████       A ████████████
  PR6~9 나머지  ████      ░░░░      ░░░░       B ████████░░░░
  PR8L2/PR9L2  ░░░░      ░░░░      ████       D ░░░░░░░░████
  PR005        ░░░░      ░░░░      ░░░░       C ░░░░░░░░░░░░

Water Box
  온도         ░░░░      ░░░░      ████       D ░░░░░░░░████
  유량/압력     ░░░░      ░░░░      ████       D ░░░░░░░░████

VCC 구간
  속도/토크     ░░░░      ░░░░      ████       E ░░░░░░░░████  ← 최우선
  루프 높이     ░░░░      ░░░░      ████       E ░░░░░░░░████  ← 최우선
  디스트리뷰터  ░░░░      ░░░░      ░░░░       D ░░░░░░░░░░░░

특수 항목
  체류시간      ░░░░      ░░░░      ████       C 계산 파생
  카리바/리브   ░░░░      ░░░░      ████       C MES 연동
```

---

## 7. 현업 12개 요청 3단계 로드맵

### 7.1 Phase 0 — 즉시 (AI팀 단독, 코드 수정만)

| # | 충족 항목 | 조치 내용 | 난이도 |
|---|----------|----------|:------:|
| 1 | 가열로 추출 온도 | 이미 분석 중 (유지) | — |
| 10 | Stand 14 토크 | 이미 분석 중 (유지) | — |
| 11 | Stand 1 토크 | 이미 분석 중 (유지) | — |
| 12 | Stand 2 토크 | 이미 분석 중 (유지) | — |
| 3 | PR Torque (부분) | PR3/4 + PR6~9 L1 토크 분석 중, PR 속도 8개 뷰 추가 완료 | 낮음 |

**Phase 0 결과**: **5/12 충족 (42%)**

### 7.2 Phase 1 — 즉시 조치 (DB 뷰 확장)

| 조치 | 내용 | 태그 수 | 효과 |
|------|------|:-------:|------|
| PR6~9 나머지 뷰 추가 | 속도%, 전류%, 전력%, 기준속도, 기준토크 | 30개 | 드라이브 종합 진단 |

> Phase 1은 현업 요청 충족률에 직접 기여하지 않으나, PR 분석의 **깊이를 확장**하여 이상 원인 추적 역량 강화.

**Phase 1 결과**: 충족률 유지 (42%), 분석 깊이 대폭 강화

### 7.3 Phase 2 — 데이터 수집 (DH IT/설비팀 협조)

| 수집 대상 | PLC | 태그 수 | 현업 요청 충족 | 우선순위 |
|----------|:---:|:-------:|:------------:|:--------:|
| **PLC54 (VCC+DST)** | 54 | 14개 | #8 권취 온도, #9 권취 Step | ⭐⭐⭐ 1순위 |
| **PLC63 (Water Box)** | 63 | 2개 | #7 WP 온도 | ⭐⭐⭐ 1순위 |
| PLC52 (PR8L2/PR9L2) | 52 | 4개 | #3 PR 토크 완전 충족 | ⭐⭐ 2순위 |
| PLC31/33 (PR005) | 31/33 | 4개 | — (공정 완전성) | ⭐⭐ 3순위 |

**수집 후 충족률 변화:**

```
Phase 2a: PLC54 수집 완료
  +#8 권취 온도  ✅
  +#9 권취 Step  ✅
  → 7/12 (58%)

Phase 2b: PLC63 수집 완료
  +#5 WP 유량   ✅ (PLC63 영역에서 확인 필요)
  +#6 WP 압력   ✅ (PLC63 영역에서 확인 필요)
  +#7 WP 온도   ✅
  → 10/12 (83%)

Phase 2c: 체류시간 계산 로직 개발
  +#2 추출 시각 차이 기반 계산
  → 11/12 (92%)
```

### 7.4 불가 항목

| # | 항목 | 사유 | 대안 |
|---|------|------|------|
| 4 | 카리바/리브 방향 | 제품 규격 정보로 IBA 태그 아님 | MES 시스템 연동 (중장기 과제) |

### 7.5 타임라인 시각화

```
──────────────────────────────────────────────────────────────────────
 Phase 0 (즉시)          Phase 1 (즉시)          Phase 2 (수집 후)
──────────────────────────────────────────────────────────────────────
│                       │                       │
│ ✅ 기존 4개 유지       │ 📊 PR 뷰 30개 확장    │ 📡 PLC54 수집 (14태그)
│ ✅ PR 속도 8개 추가    │                       │ 📡 PLC63 수집 (2태그)
│                       │                       │ 📡 PLC52 L2 (4태그)
│                       │                       │ 🔧 체류시간 계산 개발
├───────────────────────┼───────────────────────┼──────────────────────
│ 충족률: 42%           │ 분석 깊이 확장         │ 충족률: 92%
│ 코드 수정만            │ 코드 수정만            │ 현장 수집 + 코드
──────────────────────────────────────────────────────────────────────
  ◀── AI팀 단독 ──▶     ◀── AI팀 단독 ──▶     ◀── DH IT/설비 협조 ──▶
```

---

## 8. 고객 액션 아이템

### 8.1 즉시 조치 (AI팀 단독) — 별도 수집 불필요

| # | 항목 | 내용 | 상태 |
|---|------|------|:----:|
| 1 | PR6~9 속도 뷰 추가 | 6개 `ACT_SPD_MS` 태그를 `09_PR_Detailed` 카테고리에 편입 | ✅ 완료 |
| 2 | PR3/4 기준속도 추가 | 2개 `REFERENCE_SPEED` 태그를 `08_Pinchroll` 카테고리에 편입 | ✅ 완료 |
| 3 | PR6~9 나머지 30개 뷰 | 속도%, 전류%, 전력%, 기준속도, 기준토크 분석 편입 검토 | 📋 계획 |

### 8.2 데이터 수집 요청 (DH IT/설비팀 대상)

| 순위 | PLC | 태그 수 | 요청 사항 | 현업 충족 효과 |
|:----:|:---:|:-------:|----------|:------------:|
| **1순위** | **PLC54** (CPU12_GEN4) | **14개** | VCC 루프/속도/토크 8개 + 디스트리뷰터 수직 6개 | #8 권취온도 + #9 권취Step |
| **1순위** | **PLC63** (CPU13_GEN3) | **2개** | Water Box 소재 온도 `WB1L1/L2_BAR_TEMP` | #7 WP 온도 |
| 2순위 | PLC52 (CPU12_GEN2) | 4개 | PR8L2/PR9L2 속도+토크 DB 적재 | #3 PR 토크 완전화 |
| 3순위 | PLC31/33 (HSD) | 4개 | PR005 속도/토크/보정 | 공정 완전성 |

**수집 대상 태그 상세 (1순위):**

**PLC54 — VCC 본체 (8태그):**

| PLC 태그명 | 측정 유형 | 단위 |
|-----------|----------|:----:|
| `VCCL1.LOOP_ACT_SET` | VCC L1 루프 높이 설정값 | mm |
| `VCCL2.LOOP_ACT_SET` | VCC L2 루프 높이 설정값 | mm |
| `VCCL1.LOOP_ACT_HEIGHT` | VCC L1 루프 높이 실적값 | mm |
| `VCCL2.LOOP_ACT_HEIGHT` | VCC L2 루프 높이 실적값 | mm |
| `VCCL1.ACT_SPD_MS` | VCC L1 실제 속도 | m/s |
| `VCCL2.ACT_SPD_MS` | VCC L2 실제 속도 | m/s |
| `VCCL1.ACT_TORQUE` | VCC L1 실제 토크 | % |
| `VCCL2.ACT_TORQUE` | VCC L2 실제 토크 | % |

**PLC54 — 디스트리뷰터 (6태그):**

| PLC 태그명 | 측정 유형 | 단위 |
|-----------|----------|:----:|
| `DSTL1.VER_ACT_SPD` | DST L1 수직 실제 속도 | mm/s |
| `DSTL2.VER_ACT_SPD` | DST L2 수직 실제 속도 | mm/s |
| `DSTL1.VER_ACT_POS` | DST L1 수직 실제 위치 | mm |
| `DSTL2.VER_ACT_POS` | DST L2 수직 실제 위치 | mm |
| `DSTL1.VER_ACT_TORQUE` | DST L1 수직 실제 토크 | % |
| `DSTL2.VER_ACT_TORQUE` | DST L2 수직 실제 토크 | % |

**PLC63 — Water Box (2태그):**

| PLC 태그명 | 측정 유형 | 단위 |
|-----------|----------|:----:|
| `WB1L1_BAR_TEMP` | Water Box 1 L1 소재 온도 | ℃ |
| `WB1L2_BAR_TEMP` | Water Box 1 L2 소재 온도 | ℃ |

### 8.3 시스템 연동 과제 (중장기)

| # | 과제 | 내용 | 관련 부서 | 난이도 |
|---|------|------|----------|:------:|
| 1 | 체류시간 계산 | 가열로 장입 시각 - 추출 시각 차이 기반 파생 지표 개발 | AI팀 + 공정팀 | 중 |
| 2 | 카리바/MES 연동 | 카리바 품질 데이터를 IBA 시계열과 JOIN 분석 | AI팀 + IT팀 | 높음 |
| 3 | WP 유량/압력 확인 | PLC63 영역에서 유량/압력 태그 존재 여부 추가 확인 | 설비팀 | 낮음 |

---

## 9. 참조 문서

| 문서 | 위치 | 관계 |
|------|------|------|
| **IBA_TAG_BY_DH.md** | `references/IBA_TAG_BY_DH.md` | 3컬럼 원천 데이터 (47태그 + 설문 12개 + AI 카테고리) |
| **VCC_TAG_DATA_REQUEST.md** | `../VCC_TAG_DATA_REQUEST.md` | VCC/권취부 태그 수집 요청서 v1.2 (수집 로드맵) |
| **TAG_CROSS_VERIFICATION_ACTIONS.md** | `../TAG_CROSS_VERIFICATION_ACTIONS.md` | DB 교차 검증 결과 (분석 추가 8태그 확인) |
| **tag_filter_config.yaml** | `config/tag_filter_config.yaml` | AI 분석 10개 카테고리 정의 |
| **DB 스키마** | `send_for_scheme/iba_timeseries_unified_alter_schema.md` | ClickHouse 217컬럼 스키마 |

### 문서 관계도

```
IBA_TAG_BY_DH.md (원천)
  ├── §1~2: PLC 태그 47개  ──→  본 보고서 §1.1, §3.2
  ├── §3: 현업 설문 12개   ──→  본 보고서 §1.2, §3.1
  ├── §4: AI 카테고리      ──→  본 보고서 §1.3
  └── §5: DB 현황          ──→  본 보고서 §6

VCC_TAG_DATA_REQUEST.md (수집 계획)
  ├── §3: 영역별 태그 상세  ──→  본 보고서 §8.2
  └── §4: Phase별 로드맵   ──→  본 보고서 §7

TAG_CROSS_VERIFICATION_ACTIONS.md (교차 검증)
  ├── §2: 즉시 추가 8태그  ──→  본 보고서 §8.1
  └── §3: 수집 필요 24태그 ──→  본 보고서 §8.2

tag_filter_config.yaml (AI 설정)
  └── categories: 10개     ──→  본 보고서 §1.3, §4.2
```

---

> **문서 작성**: IBA 데이터 분석팀
> **검증 기준일**: 2026-03-04
> **다음 업데이트**: PLC54/63 태그 수집 완료 시 § 6~8 갱신 필요
