Repository: pathcosmos/steel_grade_iqr_analysis_v2

# 강종별 다각적 이상치 분석 (Steel Grade Multi-Method Anomaly Analysis) v2 - 종합 보고서

> **문서 버전**: 3.3
> **작성일**: 2026-02-09
> **목적**: 강종별/규격별 IQR 분석 및 다각적 이상치 탐지(CUSUM-EWMA, Rolling Z-Score, Mahalanobis, STL) 방법론, 필터 시스템, 태그 상세 설명 종합 정리

---

## 목차

1. [분석 시스템 개요](#1-분석-시스템-개요)
2. [필터 시스템 상세](#2-필터-시스템-상세)
3. [A/B 라인(L1/L2) 분류](#3-ab-라인l1l2-분류)
4. [IQR 분석 방법론](#4-iqr-분석-방법론)
5. [규격별 IQR 분석](#5-규격별-iqr-분석)
6. [Adjusted IQR (왜도 보정 IQR)](#6-adjusted-iqr-왜도-보정-iqr)
7. [CUSUM-EWMA 공정 관리도](#7-cusum-ewma-공정-관리도)
8. [Rolling Z-Score 동적 이상치 분석](#8-rolling-z-score-동적-이상치-분석)
9. [Mahalanobis 다변량 이상치 분석](#9-mahalanobis-다변량-이상치-분석)
10. [STL 계절-추세 분해 분석](#10-stl-계절-추세-분해-분석)
11. [분석 방법 비교](#11-분석-방법-비교)
12. [태그 카테고리별 상세 설명](#12-태그-카테고리별-상세-설명)
13. [위험도 분류 기준](#13-위험도-분류-기준)
14. [추가 수집 필요 태그](#14-추가-수집-필요-태그)
15. [분석 실행 가이드](#15-분석-실행-가이드)
16. [부록](#16-부록)

---

## 1. 분석 시스템 개요

### 1.1 시스템 아키텍처

```
┌──────────────────────────────────────────────────────────────────────┐
│                     IBA 다각적 이상치 분석 시스템                       │
├──────────────────────────────────────────────────────────────────────┤
│                                                                      │
│  ┌─────────────┐   ┌─────────────┐   ┌─────────────────────────┐    │
│  │ ClickHouse  │ → │  필터링     │ → │  분석 엔진 (6종)        │    │
│  │   (원본)    │   │  엔진       │   │                         │    │
│  └─────────────┘   └─────────────┘   │  ① Standard IQR        │    │
│        ↓                 ↓           │  ② Adjusted IQR        │    │
│  v_iba_by_steel    tag_filter_       │  ③ CUSUM-EWMA          │    │
│  _grade 뷰         config.yaml      │  ④ Rolling Z-Score     │    │
│                                      │  ⑤ Mahalanobis         │    │
│                                      │  ⑥ STL Residual        │    │
│                                      └─────────────────────────┘    │
│                                                ↓                     │
│                                      차트(PNG) + 보고서(MD) + JSON  │
└──────────────────────────────────────────────────────────────────────┘
```

### 1.2 강종별 데이터 현황

| 강종 | 레코드 수 | 기간 | 월 수 | 비고 |
|------|-----------|------|-------|------|
| **N5** | 148,239건 | 2025-04 ~ 2025-08 | 5개월 | 최다 데이터 |
| **D5** | 74,855건 | 2025-03 ~ 2025-08 | 6개월 | 최장 기간 |
| **D4** | 20,144건 | 2025-05 ~ 2025-08 | 4개월 | - |
| **B5** | 14,391건 | 2025-04 ~ 2025-08 | 5개월 | 최초 분석 대상 |

### 1.3 태그 현황 요약

| 항목 | 값 |
|------|-----|
| 총 태그 수 | 85개 (분석 대상) |
| 카테고리 수 | 10개 |
| 제외 태그 수 | 9개 (데이터 품질 이슈) |

### 1.4 분석 출력 구조

```
analysis_output/steel_grade_iqr_analysis_v2/
│
├── ATTENTION_TAGS_REPORT.md                  # 전 강종 주의 태그 종합 보고서
├── VCC_TAG_DATA_REQUEST.md                   # VCC/권취부 태그 수집 요청서 (v1.2)
├── README.md                                 # 본 문서
│
├── {강종}/                                   # B5, D4, D5, N5
│   ├── 01_Furnace_Top_Temperature/           # 카테고리별 IQR 차트
│   │   ├── {tag}_analysis.png                #   종합 6패널
│   │   ├── {tag}_01_timeseries.png           #   개별 차트 (01~07)
│   │   └── monthly/{yyyy-mm}/*.png           #   월별 차트
│   ├── 02~09_*/                              # 나머지 카테고리 (동일 구조)
│   ├── {규격}/                               # D10, D13, D16, D20 등
│   │   ├── 01~09_*/                          #   규격별 카테고리 차트
│   │   ├── iqr_analysis_{강종}_{규격}_results.json
│   │   └── IQR_ANALYSIS_REPORT_{강종}_{규격}_KO.md
│   ├── iqr_analysis_{강종}_results.json      # 강종 통합 IQR 결과
│   ├── adjusted_iqr_results_{강종}.json      # Adjusted IQR 결과
│   ├── IQR_ANALYSIS_REPORT_{강종}_KO.md
│   ├── ADJUSTED_IQR_ANALYSIS_REPORT_{강종}_KO.md
│   └── ADJUSTED_IQR_PLAN.md
│
├── cusum_ewma/
│   ├── {강종}/
│   │   ├── {카테고리}/{tag}_cusum.png        # CUSUM 누적합 차트
│   │   ├── {카테고리}/{tag}_ewma.png         # EWMA 지수가중 차트
│   │   ├── {카테고리}/{tag}_combined.png     # 통합 차트
│   │   ├── {규격}/                           # 규격별 분석 결과
│   │   │   ├── {카테고리}/{tag}_*.png
│   │   │   ├── cusum_ewma_{강종}_{규격}_results.json
│   │   │   └── CUSUM_EWMA_REPORT_{강종}_{규격}_KO.md
│   │   ├── cusum_ewma_{강종}_results.json
│   │   └── CUSUM_EWMA_REPORT_{강종}_KO.md
│   └── summary/drift_detection_summary.csv
│
├── rolling_zscore/
│   ├── {강종}/
│   │   ├── {카테고리}/{tag}_rolling_zscore.png
│   │   ├── {규격}/                           # 규격별 분석 결과
│   │   │   ├── {카테고리}/{tag}_rolling_zscore.png
│   │   │   ├── rolling_zscore_{강종}_{규격}_results.json
│   │   │   └── ROLLING_ZSCORE_REPORT_{강종}_{규격}_KO.md
│   │   ├── rolling_zscore_{강종}_results.json
│   │   └── ROLLING_ZSCORE_REPORT_{강종}_KO.md
│
├── mahalanobis/
│   ├── {강종}/
│   │   ├── {카테고리}_correlation_heatmap.png  # 상관계수 히트맵
│   │   ├── {카테고리}_distance.png             # 거리 분포
│   │   ├── {카테고리}_pca_scatter.png          # PCA 산점도
│   │   ├── {규격}/                             # 규격별 분석 결과
│   │   │   ├── {카테고리}_*.png
│   │   │   ├── mahalanobis_{강종}_{규격}_results.json
│   │   │   └── MAHALANOBIS_REPORT_{강종}_{규격}_KO.md
│   │   ├── mahalanobis_{강종}_results.json
│   │   └── MAHALANOBIS_REPORT_{강종}_KO.md
│
└── stl_residual/

File: 2026_01_02_analysis/2026_01_02_COIL_ANALYSIS_GUIDE.md
# DH Steel 평택공장 2026년 1~2월 코일 단위 분석 설명서

**작성일**: 2026-03-25
**대상 독자**: 고객사 담당자 (공정팀, 품질관리팀)
**선행 문서**: `2026_01_02_DAILY_ANALYSIS_GUIDE.md` (일별 집계 분석 설명서)
**관련 보고서**: `2026_01_02_COIL_LEVEL_ANALYSIS.md`, `2026_01_02_COIL_LEVEL_MANAGEMENT_REPORT.md`

---

## 1. 왜 코일 단위 분석이 필요한가?

### 1.1 일별 분석의 근본적 한계

일별 집계 분석은 "하루 단위"로 공정 데이터와 불량을 비교합니다.

> 예: "1월 15일의 STAND_9 토크 평균" vs "1월 15일의 불량 건수"

이 방법에는 **역인과(reverse causation)** 위험이 있습니다.

**역인과란?**

같은 날 불량이 발생하면 라인이 멈추고, 라인이 멈추면 센서값(토크 등)이 0이 됩니다. 하루 평균을 내면 "토크가 낮은(또는 변동이 큰) 날 = 불량이 많은 날"로 나타나지만, **실제로는 불량 때문에 토크가 변한 것**입니다.

| 실제 순서 | 일별 분석이 본 것 |
|-----------|-----------------|
| 불량 발생 → 라인 정지 → 토크 0 → 하루 변동 증가 | "토크 변동 증가 → 불량" (착각) |
| 불량 발생 → 라인 정지 → 빌렛 온도 변동 | "온도 상승 → 불량" (착각) |

### 1.2 코일 단위 분석의 접근법

이 문제를 해소하기 위해, **각 코일(번들)이 생산된 정확한 시점의 센서값**을 직접 비교합니다.

> 예: "번들 P143879A001이 13:56:44에 생산됨 → 13:56:34의 IBA 센서값과 1:1 매칭"

이렇게 하면 "불량 번들이 만들어지던 바로 그 순간의 공정 조건"을 알 수 있습니다.

---

## 2. 코일-IBA 시간 매칭 방법

### 2.1 매칭 원리

```
[생산 기록]                    [IBA 센서 기록]
번들 P143879A001               BASE_TIME: 13:56:34
생산시각: 13:56:44              ← ±30초 이내 →
                               매칭 성공! (시간차 10초)
```

- **매칭 윈도우**: 번들 생산시점 기준 **±30초**
- IBA는 1분 간격으로 기록하므로, ±30초면 가장 가까운 1건과 매칭
- 평균 시간차: 약 15~16초

### 2.2 매칭 결과

| 구분 | 매칭 시도 | 매칭 성공 | 성공률 |
|------|----------|----------|--------|
| 불량 번들 | 66건 | **66건** | **100%** |
| 정상 번들 | 4,969건 | 4,969건 | 100% |
| **합계** | **5,035건** | **5,035건** | **100%** |

> **전수 매칭 성공** — 모든 번들에 대해 생산 시점의 IBA 센서값을 확보

### 2.3 일별 분석 vs 코일 단위 분석 비교

| 항목 | 일별 집계 | 코일 단위 |
|------|----------|----------|
| **비교 단위** | 22일 (불량일 11 vs 정상일 11) | 5,035건 (불량 66 vs 정상 4,969) |
| **통계 검정력** | 매우 제한적 (n=22) | 충분 (n=5,035) |
| **역인과 위험** | **높음** — 하루 안의 정지/재가동이 혼합 | **낮음** — 생산 시점 ±30초만 사용 |
| **필터링** | 필수 (P2 프리셋) | 필수 (OPERATION_STATUS) |

---

## 3. OPERATION_STATUS 필터 — 가장 중요한 전처리

### 3.1 왜 코일 단위에서도 필터가 필요한가?

코일 단위 매칭(±30초)이라도 **비가동 시점의 센서값이 자동 제거되지 않습니다**. 번들 생산 기록은 실제 생산 외에 후처리(선별, 교정) 시점에도 남을 수 있고, 라인 전환(TRANS) 중에 생산이 끝나는 경우도 있습니다.

### 3.2 불량 번들의 OPERATION_STATUS 분포

| OPERATION_STATUS | 정상 번들 (4,969건) | 불량 번들 (66건) | 차이 |
|:---:|:---:|:---:|:---|
| **RUN** (정상 가동) | **85.1%** | **50.0%** | 불량은 RUN이 적음 |
| **TRANS** (전환 중) | 11.4% | **37.9%** | 불량에서 3.3배 과대 |
| **IDLE** (정지) | 3.6% | **12.1%** | 불량에서 3.4배 과대 |

> **핵심 발견**: 불량 번들의 **절반(50%)이 비가동 상태(TRANS+IDLE)**에서 매칭됨
> 정상 번들은 85%가 RUN인데 비해, 불량 번들은 과도/유휴 상태가 5배 이상 과대 표현

### 3.3 이것이 분석에 미치는 영향

TRANS/IDLE 상태에서는 스탠드 토크가 0에 가까워집니다. 이 값들이 불량 그룹 평균에 포함되면:

- 불량 그룹의 토크 평균이 **인위적으로 낮아짐**
- "불량 번들은 토크가 낮다"라는 **허위 결론** 도출
- 일별 분석에서 "토크 변동이 불량과 상관"이라는 결론의 원인이 바로 이것

### 3.4 상태별 불량률

| 상태 | 전체 번들 | 불량 | 불량률 |
|------|----------|------|--------|
| **IDLE** | 185 | 8 | **4.32%** |
| **TRANS** | 589 | 25 | **4.24%** |
| RUN | 4,261 | 33 | **0.77%** |

> TRANS/IDLE의 불량률(4.3%)은 RUN(0.77%)의 **5.5배**

### 3.5 불량 유형별 OPERATION_STATUS

| 불량유형 | 전체 | RUN | TRANS | IDLE | 해석 |
|----------|------|:---:|:-----:|:----:|------|
| **토션** | 43 | 49% | 40% | 12% | 절반이 비가동 — 과도 상태와 밀접 |
| **누워감김** | 8 | 50% | 50% | 0% | 절반이 TRANS |
| **권취불량** | 5 | 20% | 40% | 40% | 80%가 비가동 — 정지 시 권취기 오작동 |
| **딱지** | 4 | **100%** | 0% | 0% | 전량 RUN — 순수 공정 원인 |
| **돼지꼬리** | 2 | **100%** | 0% | 0% | 전량 RUN — 순수 공정 원인 |

> **딱지와 돼지꼬리는 100% RUN** — 이 두 유형은 정상 가동 중 공정 조건에 의한 불량으로, 가장 순수한 원인-결과 관계를 보여줌

---

## 4. RUN 필터 적용 — 허위 신호 vs 진짜 신호 분리

### 4.1 핵심 비교표

TRANS/IDLE을 제거하고 **RUN 상태 번들만(불량 33 vs 정상 4,228)** 비교한 결과:

| 태그 | 필터 없이 p값 | RUN만 p값 | 필터 없이 차이 | RUN 차이 | **판정** |
|------|:---:|:---:|:---:|:---:|:---|
| **PINCHROLL_3 토크** | <0.001 | **<0.001** | -51.6% | **-26.0%** | **진짜 — 필터 무관** |
| **가열로 압력** | <0.001 | **<0.001** | -5.4% | **-4.0%** | **진짜 — 필터 무관** |
| **PINCHROLL_4 토크** | <0.001 | **<0.001** | -43.0% | **-12.9%** | **진짜 — 약화되나 유지** |
| STAND_9 토크 | <0.001 | **0.259** | -40.1% | **-0.0%** | **허위 — 완전 소멸** |
| STAND_12 토크 | <0.001 | **0.274** | -41.1% | -3.7% | **허위 — 완전 소멸** |
| FB 마스터 토크 | <0.001 | **0.409** | -35.4% | +3.5% | **허위 — 완전 소멸** |
| 빌렛 추출 온도 | 0.877 | 0.655 | +2.0% | -3.4% | 양쪽 모두 비유의 |

### 4.2 무엇이 바뀌었는가?

**사라진 것 (허위 신호)**:
- 전체 분석에서 유의했던 **10개 스탠드 토크** 전부 → RUN 필터 시 **0개 유의**
- STAND_9 토크: **-40.1% → -0.0%** (완전 동일해짐)
- 이것은 TRANS/IDLE의 토크 0값이 만든 **가짜 차이**였음

**남은 것 (진짜 신호)**:
- PINCHROLL_3 토크: -51.6% → **-26.0%** (크기 반감하나 유의성 유지)
- 가열로 압력: -5.4% → **-4.0%** (거의 동일하게 유지)

### 4.3 이것이 의미하는 것

| 이전 결론 | 수정 후 |
|----------|---------|
| "STAND_9 토크 변동이 불량의 최강 지표" | **취소** — 역인과(불량→정지→토크 0) |
| "빌렛 온도 +32.5°C = 불량 위험" | **취소** — 코일 단위에서 완전 비유의(p=0.877) |
| "정지 후 2시간 감시" | **유지** — 근거를 TRANS/IDLE 상태 자체로 변경 |

---

## 5. 확정된 불량 원인 3가지

코일 단위 분석 + RUN 필터 + 강종/규격 교란 변수 제거 후에도 유의하게 남는 **진짜 원인**입니다.

### 5.1 원인 1: 가열로 압력(로압) 저하 — 가장 확실

**수치**:
- 정상 번들 평균: 0.500
- 불량 번들 평균: 0.480 (−4.0%)
- p값: 0.000021

**왜 가장 확실한가?**
- **전 강종에서 확인**: D4(p=0.004), D5(p=0.014), N5(p=0.014)
- **교란 변수(confounding) 영향이 14%만** — 강종/규격이 달라도 로압 효과 일관
- 다른 태그들은 confounding이 42% 이상인데 비해 로압은 **순수 효과가 86%**

**공정 메커니즘**:
```
로압 저하 → 외부 냉기 유입 → 가열 불균일 → 빌렛 온도 편차 → 압연 불안정 → 불량
```

**권고**: 로압 0.48 이하 시 경보 도입

### 5.2 원인 2: 핀치롤3(PR3) 토크 부족 — D5-D10 특화

**수치**:
- 정상 번들(RUN) 평균: 36.9
- 불량 번들(RUN) 평균: 27.3 (−26.0%)
- p값: 0.000011

**주의 — confounding 42%**:

PR3 토크는 규격별 baseline이 크게 다릅니다 (D5-D10: 23.4, N5-D16: 43.3 — 약 2배 차이). 전체 풀링 분석에서 보이는 효과의 42%는 **규격 구성비 차이**에 의한 것입니다.

**Simpson's Paradox**:
- 전체: 불량 -26% (p<0.001) → **유의**
- **D5-D10 내**: -51.6% (p=0.004) → **유의** (진짜 효과)
- N5-D16 내: -16.7% (p=0.118) → 비유의
- D4-D16 내: 0.0% (p=0.076) → 비유의

> **PR3 토크 효과는 D5-D10에서만 확정적**. 다른 규격에서는 규격 차이에 의한 허위 신호.

**D5-D10 내 PR3 극저값 분석**:
- PR3 < 10인 RUN 번들: 12건 중 9건 불량 (75%)
- PR3 ≥ 10인 RUN 번들: 852건 중 137건 불량 (16.1%)
- **Odds Ratio = 15.7** (p=0.000001)

> D5-D10에서 PR3이 10 미만이면 **불량 확률이 15.7배**

**권고**: D5-D10 한정 PR3 < 10 시 경보 도입

### 5.3 원인 3: 비가동(TRANS/IDLE) 상태 — 구조적 위험

**수치**:
- RUN 상태 불량률: 0.77%
- TRANS/IDLE 불량률: 4.28%
- **불량률 차이: 5.5배**

**왜 비가동 상태에서 불량이 많은가?**
- 라인 시작/정지 경계(TRANS)에서 핀치롤/권취 제어가 불안정
- IDLE 상태는 설비 정지 중인데도 번들 기록이 남는 경우 (후처리, 선별)
- 특히 **권취불량의 80%**가 TRANS/IDLE에서 발생

**권고**: TRANS→RUN 전환 시 PR3 토크 확인 후 생산 재개

---

## 6. 강종x규격별 confounding(교란 변수) 검증

### 6.1 confounding이란?

"불량 번들의 PR3 토크가 낮다"는 결론이, 실제로 **불량 때문에 낮은 것**인지, 아니면 **불량이 많은 규격이 원래 PR3 토크가 낮기 때문**인지를 구분하는 작업입니다.

**예시로 이해하기**:

```
[관찰된 현상]
  불량 번들의 PR3 토크 평균 = 27.3 (정상 36.9보다 -26%)

[가능한 원인 A — 진짜 효과]
  PR3 토크가 낮으면 불량이 발생한다

[가능한 원인 B — confounding]
  불량이 많은 D5-D10 규격은 원래 PR3 baseline이 23.4로 낮다
  → 불량 그룹에 D5-D10이 많아서 평균이 낮아 보이는 것뿐
```

### 6.2 규격 간 Baseline 차이

**정상 번들**만으로 규격별 PR3 토크 평균을 비교하면:

| 규격 | PR3 토크 baseline | 로압 baseline | S9 토크 baseline |
|------|:-:|:-:|:-:|
| D5-D10 | **23.4** | 0.493 | 61.2 |
| N5-D12 | 26.3 | 0.459 | 51.2 |
| N5-D16 | 43.3 | 0.511 | 42.1 |
| N5-D20 | 69.4 | 0.490 | 28.8 |
| D4-D16 | 42.5 | 0.509 | 38.1 |

> PR3 토크는 규격별 23.4~69.4로 **3배 차이**. 전체 풀링 시 규격 구성비가 결과를 왜곡

### 6.3 confounding 검증 결과

| 태그 | confounding 비율 | 의미 | 최종 판정 |
|------|:---:|:---|:---|
| **가열로 압력** | **14%** | 대부분 진짜 효과 | **전 규격 확정** |
| **PR3 토크** | **42%** | 거의 절반이 규격 차이에 의함 | **D5-D10에서만 확정** |
| STAND_9 토크 | - | 규격별 방향 반전 (Simpson's Paradox) | **신호 아님** |

### 6.4 Simpson's Paradox 실례

**STAND_9 토크에서 발생한 역전 현상**:
- 전체(RUN): 비유의 (p=0.259) — 이미 허위 신호로 판정
- **D4 내**: 높을수록 불량 ↑
- **D5 내**: 차이 없음
- **N5 내**: 낮을수록 불량 ↑

> 강종에 따라 **불량과의 관계 방향이 완전히 반대** — 전체 분석에서는 이런 차이가 상쇄되어 보이지 않음

### 6.5 강종별 유의 태그 비교 (RUN 상태)

| 태그 | D4 p값 | D5 p값 | N5 p값 | 해석 |
|------|:---:|:---:|:---:|:---|
| PR3 토크 | 0.076 | **<0.001** | 0.028 | **D5에서 가장 강력** |
| 로압 | **0.004** | 0.014 | 0.014 | **D4에서 가장 강력** |
| S9 토크 | **0.009** | 0.024 | 0.544 | D4/D5 유의, **N5 비유의** |
| 빌렛 온도 | **0.009** | 0.011 | 0.614 | D4/D5 유의, **N5 비유의** |

> **강종별 유의 태그가 완전히 다름** — 전체 분석만으로는 이 차이를 놓침

---

## 7. 불량 유형별 공정 조건 (RUN 상태 기준)

RUN 상태에서만 비교하면 불량 유형별로 고유한 센서 프로파일이 드러납니다.

### 7.1 유형별 센서 프로파일

| 불량유형 | 건수(RUN) | S9 토크 | PR3 토크 | 빌렛 온도 | 로압 |
|----------|:---:|:---:|:---:|:---:|:---:|
| **정상** | 4,228 | 58.7 | 36.9 | 1,008.7 | 0.500 |
| **토션** | 21 | 58.4 | **20.0** | 963.3 | 0.480 |
| **누워감김** | 4 | 53.3 | 30.0 | 1,016.9 | **0.440** |
| **딱지** | 4 | 61.3 | **61.2** | **829.7** | 0.520 |
| **돼지꼬리** | 2 | 67.1 | 31.1 | **1,150.1** | 0.470 |
| **권취불량** | 1 | 63.4 | 30.0 | 1,105.4 | 0.470 |

### 7.2 유형별 불량 메커니즘

| 유형 | 핵심 공정 조건 | 추정 메커니즘 |
|------|-------------|-------------|
| **토션** | PR3 토크 20.0 (정상 대비 **-46%**) | 핀치롤 장력 부족 → 선재 비틀림 |
| **딱지** | 빌렛 온도 829.7°C (정상 대비 **-178°C**), PR3 61.2 (+66%) | 저온 빌렛 → 표면 결함 + 과도한 핀치롤 보상 |
| **돼지꼬리** | 빌렛 1,150°C (정상 대비 **+141°C**), S9 토크 +14% | 고온 과압연 → 선단부 변형 |
| **누워감김** | 로압 0.44 (정상 대비 **-12%**) | 가열 조건 불량 → 권취 자세 불안정 |

> **각 불량 유형마다 핵심 원인 태그가 다름** — 일괄적 모니터링이 아닌 **유형별 맞춤 경보**가 필요

---

## 8. 이전 결론 수정 사항 요약

### 8.1 역인과 확인된 항목 (취소)

| 이전 결론 | 이전 근거 | 코일 단위 결과 | 판정 |
|----------|----------|-------------|------|
| "스탠드 토크 변동 = 불량 최강 지표" | 5개 기법 r=0.60~0.62 | RUN에서 차이 **완전 소멸** (p=0.259) | **역인과** |
| "빌렛 온도 +32.5°C = 불량 위험" | Mann-Whitney p=0.026 | 코일 단위 **비유의** (p=0.877) | **역인과** |
| "가열 상부 온도 = Granger 인과 1위" | p=0.002 | 코일 단위 비유의 (p=0.174) | **허위 인과** |

### 8.2 확정된 항목 (신규)

| 확정 인자 | 근거 | 적용 범위 |
|----------|------|----------|
| **가열로 압력 저하** | RUN p=0.000021, confounding 14% | **전 강종** |
| **PR3 토크 부족** | RUN p=0.000011, OR=15.7 | **D5-D10 한정** |
| **TRANS/IDLE 상태** | 불량률 5.5배, 불량의 50% | **전 유형** |

### 8.3 권고 변경

| 이전 권고 | 변경 | 신규 권고 |
|----------|------|----------|
| ~~STAND_9 토크 모니터링~~ | **취소** | PR3 토크 실시간 모니터링 (D5-D10) |
| ~~빌렛 온도 게이트~~ | **취소** | 가열로 압력 하한 경보 (0.48 이하) |
| 정지 후 2시간 감시 | **근거 변경** | TRANS→RUN 전환 시 PR3 확인 후 재개 |

---

## 9. 신규 권고 사항

| 우선순위 | 권고 | 근거 | 기대 효과 |
|----------|------|------|----------|
| **1** | **가열로 압력 0.48 이하 시 경보** | 전 강종 유의, confounding 14% | 가열 안정성 확보, 전 유형 불량 감소 |
| **2** | **D5-D10 한정 PR3 < 10 시 경보** | OR=15.7, p=0.000001 | 토션 불량 50% 감소 가능 |
| **3** | **TRANS→RUN 전환 시 품질 강화 검사** | 불량 50%가 비-RUN, 불량률 5.5배 | 과도 상태 불량 차단 |
| **4** | **딱지: 빌렛 온도 하한 관리 (900°C)** | 딱지 발생 시 830°C (100% RUN) | 저온 빌렛 투입 차단 |
| **5** | **이전 일별 분석 권고 취소 통보** | 2개 핵심 지표 역인과 확인 | 불필요 조치 방지, 자원 재배치 |

---

## 10. 분석의 한계 및 후속 과제

### 10.1 현재 한계

| 한계 | 영향 | 해소 방법 | 시기 |
|------|------|----------|------|
| **소표본** (불량 66건, RUN 33건) | p값 안정성 제한 | 3~6개월 데이터 축적 (목표 200건+) | 2026 하반기 |
| **PR3 confounding 42%** | D5-D10 외 규격에서 불확실 | 다변량 로지스틱 회귀 | 데이터 축적 후 |
| **규격별 소표본** (8~21건) | 규격별 독립 검정 불가 | 동일 규격 50건+ 확보 | 2026 하반기 |
| **라인(A/B) 정보 누락** | 라인별 분석 불가 | 별도 소스에서 보충 | 확인 필요 |
| **±30초 단일 시점 매칭** | 전후 경향 미파악 | ±5분 윈도우 평균/std 추가 | 즉시 가능 |

### 10.2 즉시 실행 가능 후속 분석

| 항목 | 현재 상태 | 필요 조치 |
|------|----------|----------|
| 딱지/돼지꼬리 온도 임계값 정밀화 | 빌렛 830°C / 1,150°C 확인 | 임계값 범위 설정 |
| TRANS 전환 후 시간별 불량률 | 미분석 | 전환 후 1/3/5/10분별 세분화 |
| Simpson's Paradox 전수 확인 | PR3에서만 확인 | 나머지 태그 전수 검사 |
| OUTLIER_SCORE 이상치 탐지 | 초기값 0/NORMAL | Phase1 스크립트 실행 |

---

## 부록: 인과 등급 체계

본 분석에서 사용한 인과 판정 등급입니다.

| 등급 | 의미 | 기준 |
|------|------|------|
| **확정 (Confirmed)** | 인과 관계 확정 | 코일 단위 + RUN 필터 + confounding 통과 |
| **합리적 추정 (Plausible)** | 인과 가능성 높음 | 일부 조건에서 유의, 추가 검증 필요 |
| **역인과 (Reverse Causation)** | 원인-결과가 반대 | RUN 필터 시 소멸 또는 방향 반전 |
| **허위 상관 (Spurious)** | 진짜 관계 없음 | confounding에 의한 가짜 신호 |

### 최종 인과 등급 판정표

| 인자 | 이전 등급 | **최종 등급** | 근거 |
|------|----------|-------------|------|
| **가열로 압력 저하** | 미평가 | **확정** | RUN p=0.000021, confounding 14% |
| **PR3 토크 부족** | 미평가 | **확정 (D5-D10)** | RUN p=0.000011, OR=15.7 |
| **TRANS/IDLE 상태** | 미평가 | **확정** | 불량률 5.5배 |
| PR4 토크 부족 | 미평가 | **확정** | RUN p=0.000051 |
| S9 속도 저하 | 미평가 | 합리적 추정 | RUN p=0.000909 |
| 스탠드 토크 변동 | 확정 | **역인과** | RUN에서 소멸 (p=0.259) |
| 빌렛 온도 +32.5°C | 합리적 추정 | **역인과** | 코일 단위 비유의 (p=0.877) |
| 가열 상부 온도 선행 | 합리적 추정 | **허위 상관** | 코일 단위 비유의 (p=0.174) |

---

*본 문서는 고객 담당자를 위한 코일 단위 분석 방법론 설명서입니다. 일별 집계 분석 설명은 `2026_01_02_DAILY_ANALYSIS_GUIDE.md`를, 전체 방법론 총괄은 `2026_01_02_METHODOLOGY_OVERVIEW.md`를 참조하십시오.*

File: 2026_01_02_analysis/2026_01_02_COIL_LEVEL_MANAGEMENT_REPORT.md
# DH Steel 평택공장 2026년 1~2월 코일 단위 공정-불량 분석 보고서

**보고일**: 2026-03-22
**분석 기간**: 2026-01-01 ~ 2026-02-28
**대상 독자**: 공장장, 공정팀장, 품질관리팀장
**선행 분석**: `2026_01_02_MANAGEMENT_REPORT.md` (일별 집계 기반)

---

## 1. 요약

### 1.1 이 보고서의 의미

이전 보고서(일별 집계 분석)에서 "스탠드 토크 변동"과 "빌렛 온도 상승"을 불량의 핵심 원인으로 보고했습니다. 그러나 **코일 개별 단위로 정밀 분석한 결과, 이 2가지가 원인이 아니라 결과(역인과)였음이 확인**되었습니다.

본 보고서는 이전 결론을 수정하고, **실제로 불량을 유발하는 진짜 원인 3가지**를 제시합니다.

### 1.2 핵심 발견

| # | 발견 | 의미 | 조치 |
|---|------|------|------|
| 1 | **가열로 압력 저하 = 불량의 가장 확실한 원인** | 전 강종에서 확인, 교란 변수 영향 14%만 | 로압 0.48 이하 시 경보 |
| 2 | **핀치롤3 토크 부족 = D5-D10 토션 불량의 직접 원인** | PR3<10일 때 불량 확률 15.7배 | D5-D10 한정 PR3 경보 |
| 3 | **비가동(TRANS/IDLE) 상태에서 불량 50% 발생** | RUN 0.77% vs TRANS/IDLE 4.3% (5.5배) | 전환 시 품질 검사 |

### 1.3 이전 보고서 대비 변경

| 이전 권고 | 변경 | 이유 |
|----------|------|------|
| ~~STAND_9 토크 변동 모니터링~~ | **취소** | 역인과 확인 — 불량이 토크 변동의 원인이었음 |
| ~~빌렛 온도 게이트~~ | **취소** | 코일 단위에서 완전 비유의 (p=0.877) |
| 정지 후 2시간 감시 | **유지 (근거 변경)** | TRANS→RUN 전환 시 PR3 확인으로 구체화 |

---

## 2. 왜 결론이 바뀌었는가?

### 2.1 이전 분석의 방법과 한계

이전 분석은 **하루 단위**로 공정 데이터와 불량을 비교했습니다.

> 예: "1월 15일의 스탠드 9번 토크 평균" vs "1월 15일의 불량 건수"

이 방법의 문제: **같은 날 불량이 나면 라인이 멈추고, 라인이 멈추면 토크가 0이 됩니다.** 하루 평균을 내면 "토크가 낮은 날 = 불량이 많은 날"로 나타나지만, 실제로는 **불량 때문에 토크가 낮아진 것**입니다.

| 실제 순서 | 일별 분석이 본 것 |
|-----------|-----------------|
| 불량 발생 → 라인 정지 → 토크 0 | 토크 낮음 → 불량 발생 (착각) |
| 불량 발생 → 라인 정지 → 빌렛 온도 변동 | 온도 높음 → 불량 발생 (착각) |

### 2.2 코일 분석의 방법

이번에는 **각 코일(번들)이 생산된 정확한 시점(±30초)**의 센서값을 직접 비교했습니다.

> 예: "P143879A001 번들이 13:56:44에 생산됨 → 13:56:34의 IBA 센서값과 매칭"

- 매칭 성공률: **100%** (불량 66건 + 정상 4,969건 전수 매칭)
- 평균 시간차: 16초 (IBA 1분 주기 내)

### 2.3 결과 비교

| 태그 | 일별 분석 결론 | 코일 단위 결론 | 판정 |
|------|-------------|-------------|------|
| 스탠드 토크 변동 | r=0.62, 최강 지표 | RUN 필터 시 p=0.259 **소멸** | **역인과** |
| 빌렛 온도 +32.5°C | p=0.026, 유의 | 코일 단위 p=0.877 **비유의** | **역인과** |
| PR3 토크 | 보조 지표 | p=0.000011 **최강** | **확정** |
| 가열로 압력 | 일부 유의 | p=0.000021 **확정** | **승격** |

---

## 3. 역인과(逆因果) 상세 확인

### 3.1 불량 번들의 50%가 비가동 상태에서 매칭

![OPERATION_STATUS별 불량 분포](charts/F1_operation_status_defect_distribution.png)

정상 번들의 85%는 RUN(정상 가동) 상태에서 생산되지만, **불량 번들은 50%만 RUN, 나머지 50%는 TRANS(전환) 또는 IDLE(정지)**에서 매칭됩니다.

TRANS/IDLE 상태에서는 스탠드 토크가 0에 가까워지므로, 불량 그룹의 평균 토크가 인위적으로 낮아집니다. 이것이 일별 분석에서 "토크 낮음 = 불량"이라는 **허위 신호**를 만들었습니다.

> **무엇을 해야 하는가?** 향후 공정 분석 시 반드시 OPERATION_STATUS를 필터링하여 RUN 상태만 비교해야 합니다. 비가동 상태의 센서값이 섞이면 원인-결과가 뒤바뀌어 보입니다.

### 3.2 RUN 필터 적용 시 허위 신호 소멸

![RUN 필터 전후 비교](charts/F2_run_filter_pvalue_comparison.png)

| 태그 | 필터 없이 p-value | RUN만 p-value | 판정 |
|------|:---:|:---:|:---|
| **PR3 토크** | <0.001 | **<0.001** | 진짜 — 필터 무관 |
| **가열로 압력** | <0.001 | **<0.001** | 진짜 — 필터 무관 |
| STAND_9 토크 | <0.001 | **0.259** | 허위 — 필터 시 소멸 |
| STAND_12 토크 | <0.001 | **0.274** | 허위 — 필터 시 소멸 |
| FB 토크 | <0.001 | **0.409** | 허위 — 필터 시 소멸 |

> **RUN 상태(정상 가동 중)만 비교하면, 스탠드 토크 차이는 완전히 사라집니다.** 이전 분석에서 "최강 지표"로 꼽힌 것이 사실은 비가동 상태의 토크 0값이 만든 허위 신호였습니다.

### 3.3 이것이 의미하는 것

- **이전 보고서의 "STAND_9 토크 모니터링" 권고는 취소해야 합니다** — 토크 변동을 감시해도 불량을 예방할 수 없습니다.
- **이전 보고서의 "빌렛 온도 게이트" 권고도 취소해야 합니다** — 빌렛 온도와 불량은 코일 단위에서 무관합니다.
- **대신 PR3 토크와 가열로 압력이 진짜 원인**이므로, 이 두 가지에 집중해야 합니다.

> **무엇을 해야 하는가?** 기존에 스탠드 토크 모니터링에 투입된 자원을 PR3 토크 경보 시스템과 가열로 압력 관리로 재배치하십시오. 잘못된 지표를 감시하는 것은 자원 낭비일 뿐 아니라, 진짜 원인을 놓치게 만듭니다.


# 코일 단위 불량 인자 분석 보고서 (Part 2: 4~6장)

---

## 4. 확정된 불량 원인 3가지

코일 단위 분석 + RUN 필터 + 강종/규격 교란 변수 제거 후에도 유의하게 남는 **진짜 원인**입니다.

### 4.1 원인 1: 가열로 압력(FURNACE_PRESSURE) 저하 — 가장 확실

![로압 규격별 박스플롯](charts/F4_furnace_pressure_boxplot_by_grade_size.png)

- **전 강종에서 확인**: D4(p=0.004), D5(p=0.014), N5(p=0.014)
- **교란 변수 영향 14%만** — 규격이 달라도 로압 저하는 일관되게 불량과 연관
- **공정 메커니즘**: 로압 저하 → 냉기 유입 → 가열 불균일 → 빌렛 온도 편차 → 압연 불안정

> **가열로 압력이 0.48 이하로 떨어지면 불량 위험이 크게 증가합니다.**
> 이것은 강종이나 규격에 관계없이 적용되는 가장 보편적인 불량 원인입니다.

### 4.2 원인 2: 핀치롤3(PR3) 토크 부족 — D5-D10 한정

![PR3 토크 규격별 박스플롯](charts/F3_pr3_torque_boxplot_by_grade_size.png)

- **D5-D10에서만 유의** (p=0.004), 다른 규격에서는 차이 없음
- **PR3 토크 < 10일 때**: 불량 확률이 정상의 **15.7배** (Odds Ratio)

![D5-D10 PR3 극저값 OR](charts/F7_d5d10_pr3_odds_ratio.png)

- **공정 메커니즘**: 핀치롤3은 권취기 직전에서 소재에 장력을 부여. 토크가 부족하면 소재가 흔들리며 비틀림(토션) 발생.
- **왜 D5-D10만?**: D5-D10은 고속 규격으로, PR3 토크가 원래 다른 규격보다 낮음(정상 23 vs 타규격 40~69). 이 낮은 baseline에서 추가 하락 시 토션 위험이 급증.

> **D5-D10 생산 시 PR3 토크가 10 이하로 떨어지면 즉시 점검이 필요합니다.**

### 4.3 원인 3: TRANS/IDLE(비가동 전환) 상태

- 정상 번들: 85%가 RUN 상태에서 생산
- **불량 번들: 50%가 TRANS 또는 IDLE에서 매칭**
- TRANS/IDLE 불량률: **4.3%** vs RUN: 0.77% → **5.5배 차이**

> 설비 전환(TRANS) 시점은 속도/토크/장력이 안정되지 않은 과도 상태입니다.
> **모든 TRANS→RUN 전환 직후 첫 번들에 대해 품질 강화 검사를 권장합니다.**

---

## 5. 강종별로 다른 불량 원인

![강종별 유의 태그 히트맵](charts/F8_grade_significance_heatmap.png)

**같은 공장에서 같은 설비로 생산하지만, 강종에 따라 불량의 원인이 다릅니다.**

| 강종 | 불량 주원인 | 불량률 | 핵심 조치 |
|------|-----------|--------|----------|
| **D4** | 가열로 압력 + 빌렛 온도 + 스탠드9 토크 | 1.72% | 가열로 종합 관리 |
| **D5** | **PR3 토크 부족** (D10) + 가열로 압력 | 1.63% | PR3 경보 (D10) |
| **N5** | 가열로 압력 + PR3 토크 | 1.15% | 로압 관리 |

### 5.1 Simpson's Paradox — 전체 분석의 함정

![Simpson's Paradox](charts/F5_simpsons_paradox_pr3.png)

**"전체를 합쳐서 보면 PR3 토크가 -52% 차이"로 보이지만, 강종별로 나누면 D5-D10에서만 -51.6% 차이이고 나머지는 차이 없음.**

이 현상을 **Simpson's Paradox**(심슨의 역설)라고 합니다.

- 전체 PR3 효과의 **42%가 규격 간 baseline 차이** (교란 변수)
- D5-D10의 PR3 토크가 원래 다른 규격보다 낮고, D5-D10에 불량이 많으므로 전체에서는 "PR3 낮음 = 불량"으로 나타남
- **실제로는 D5-D10 내에서만 PR3 부족이 불량 원인**

> **교훈**: 전체를 합쳐서 분석하면 잘못된 결론에 도달할 수 있습니다. **반드시 강종/규격별로 나누어 분석**해야 합니다.

---

## 6. 불량 유형별 발생 메커니즘

![불량 유형별 센서 프로파일](charts/F6_defect_type_sensor_profile.png)

| 불량 유형 | 비율 | 발생 상태 | 원인 | 대응 |
|----------|------|----------|------|------|
| **토션(비틀림)** | 65% | RUN 53%, TRANS 47% | RUN: PR3 장력 부족. TRANS: 전환 불안정 | PR3 경보 + 전환 시 검사 |
| **누워감김** | 12% | **TRANS/IDLE 100%** | 권취기 비가동 중 투입 또는 세팅 오류 | TRANS 전환 프로토콜 |
| **권취불량** | 8% | IDLE 80% | 권취 장치 과도 상태 | 재가동 후 안정화 확인 |
| **딱지** | 6% | **RUN 100%** | 저온 빌렛(829°C) 투입 → 스케일 압입 | 빌렛 온도 하한 900°C |
| **돼지꼬리** | 3% | **RUN 100%** | 고온 빌렛(1,150°C) + 과압연 | 온도 상한 관리 |

### 핵심 인사이트

1. **토션(65%)은 두 가지 경로로 발생**: RUN 중 PR3 부족 + TRANS 중 불안정. 단일 대책으로 해결 불가.
2. **누워감김(12%)은 전량 비가동 상태** — 설비 전환 절차 문제.
3. **딱지/돼지꼬리(9%)는 전량 RUN** — 순수 공정 조건(온도) 문제로 가장 명확한 인과.

## 7. 수정된 권고 사항

### 7.1 이전 보고서 권고 vs 수정

| 이전 권고 | 상태 | 이유 |
|----------|------|------|
| ❌ STAND_9 토크 변동 모니터링 | **취소** | 역인과 확인 — 토크 변동은 불량의 결과, 원인 아님 |
| ❌ 빌렛 온도 +30°C 경보 | **취소** | 코일 단위에서 불량과 무관 (p=0.877) |
| ✅ 정지 후 2시간 감시 | **유지 (구체화)** | TRANS→RUN 전환 시 PR3 토크 확인으로 변경 |

### 7.2 새로운 권고 (우선순위순)

| 순위 | 권고 | 적용 범위 | 근거 | 기대 효과 |
|------|------|----------|------|----------|
| **1** | **가열로 압력 하한 경보 (0.48 이하)** | **전 강종** | 3개 강종 독립 유의, confounding 14% | 가열 불균일 사전 차단 |
| **2** | **PR3 토크 < 10 경보** | **D5-D10 한정** | OR=15.7, p=0.000001 | D5-D10 토션 75% 사전 감지 |
| **3** | **TRANS→RUN 전환 시 품질 검사** | 전 강종 | 불량 50%가 비-RUN, 5.5배 위험 | 전환 구간 불량 차단 |
| **4** | **강종별 분석 의무화** | 향후 모든 분석 | Simpson's Paradox 확인 | 잘못된 결론 방지 |
| **5** | **딱지 불량: 빌렛 온도 하한 900°C** | 전 강종 | 딱지 발생 시 829°C (RUN 100%) | 저온 투입 차단 |

### 7.3 실행 로드맵

| 시기 | 조치 | 담당 |
|------|------|------|
| **즉시 (1주)** | 가열로 압력 0.48 하한 경보 설정 | 설비팀 |
| **즉시 (1주)** | D5-D10 생산 시 PR3 토크 < 10 경보 | 품질팀 |
| **2주 내** | TRANS→RUN 전환 프로토콜 수립 (PR3 확인 후 생산 재개) | 공정팀 |
| **1개월** | 이전 MANAGEMENT_REPORT 권고 사항 공식 취소 통보 | 품질팀장 |
| **1개월** | 강종별 분석 가이드라인 배포 | 데이터팀 |
| **3개월** | 3~6개월 데이터 축적 후 규격별 재검증 | 데이터팀 |
| **3개월** | 실시간 대시보드 구축 (로압 + PR3 + TRANS 모니터링) | IT팀 |

---

## 8. 최종 인과 판정

![인과 판정 요약](charts/F9_causal_verdict_summary.png)

| 발견 | 일별 분석 | 코일 단위 | **최종 판정** |
|------|----------|----------|-------------|
| 가열로 압력 저하 | 일부 유의 | p=0.000021 | **✅ 확정 — 전 강종 1순위** |
| PR3 토크 부족 | 보조 지표 | p=0.000011 | **✅ 확정 — D5-D10 한정** |
| TRANS/IDLE 상태 | 정지 후 위험 | 불량 50% 집중 | **✅ 확정** |
| STAND 토크 변동 | 최강 지표(r=0.62) | RUN 시 소멸 | **❌ 역인과** |
| 빌렛 온도 +32.5°C | 유의(p=0.026) | p=0.877 | **❌ 역인과** |

### 8.1 교훈

> **분석 방법이 정교해도, 데이터의 시간 해상도가 부족하면 잘못된 결론에 도달합니다.**
>
> 이전 분석에서 5가지 독립 기법(Pearson, Granger, Mann-Whitney, Random Forest, XGBoost)이 모두 같은 결론을 냈지만, **그 결론 자체가 역인과에 오염된 허위 신호**였습니다.
>
> 코일 단위(±30초) 매칭으로 전환함으로써 비로소 진짜 원인을 찾을 수 있었습니다.

### 8.2 한계점

| 한계 | 내용 | 대응 |
|------|------|------|
| 소표본 | 불량 66건 (RUN 33건) | 3~6개월 데이터 축적 |
| 규격별 세분화 불충분 | 규격 내 8~21건 | 추가 데이터로 재검증 |
| confounding 잔존 | PR3에서 42% | 다변량 로지스틱 회귀 필요 |

---

## 부록

### A. 기술 상세
- 코일 단위 분석 전체: `docs/2026_01_02_COIL_LEVEL_ANALYSIS.md`
- 일별 집계 분석: `docs/2026_01_02_MANAGEMENT_REPORT.md`
- 데이터 통합: `docs/2026_01_02_DATA_INTEGRATION_REPORT.md`

### B. 차트 파일
`analysis_output/2026_01_02_defect_factor_analysis/charts/`

| 차트 | 내용 |
|------|------|
| F1 | OPERATION_STATUS별 불량 분포 |
| F2 | RUN 필터 전후 p-value 비교 |
| F3 | PR3 토크 규격별 박스플롯 |
| F4 | 로압 규격별 박스플롯 |
| F5 | Simpson's Paradox 시각화 |
| F6 | 불량 유형별 센서 프로파일 |
| F7 | D5-D10 PR3 극저값 OR |
| F8 | 강종별 유의 태그 히트맵 |
| F9 | 인과 판정 요약 |

### C. 분석 환경
- ClickHouse: dhsteel DB
- Python 3.12 + scipy + scikit-learn
- 분석 일시: 2026-03-22

File: 2026_01_02_analysis/2026_01_02_DAILY_ANALYSIS_GUIDE.md
# DH Steel 평택공장 2026년 1~2월 일별 집계 분석 설명서

**작성일**: 2026-03-25
**대상 독자**: 고객사 담당자 (공정팀, 품질관리팀)
**관련 보고서**: `2026_01_02_MANAGEMENT_REPORT.md`, `2026_01_02_EXECUTIVE_SUMMARY.md`

---

## 1. 분석 목적

2026년 1~2월 DH Steel 평택공장의 IBA 공정 센서 데이터와 생산/불량 데이터를 결합하여, **어떤 공정 조건이 불량 발생에 영향을 미치는지** 규명하는 것이 목적입니다.

본 문서는 **일(day) 단위 집계 기반 분석**의 방법론, 데이터 처리 과정, 분석 기법, 주요 결과를 고객 담당자가 이해할 수 있도록 상세히 설명합니다.

> **참고**: 본 일별 분석의 일부 결론은 후속 코일 단위 분석에서 수정되었습니다. 수정 사항은 별도 문서(`2026_01_02_COIL_ANALYSIS_GUIDE.md`)에서 설명합니다.

---

## 2. 데이터 소스 및 검증

### 2.1 사용 데이터

| 데이터 | 출처 | 건수 | 기간 | 주기 |
|--------|------|------|------|------|
| IBA 공정 센서 | ClickHouse `iba_timeseries_unified_alter` | **84,919건** | 2026-01-01 ~ 02-28 | 1분 |
| 코일 생산 실적 | `production_bundle_records` | **4,952번들** | 2026-01-08 ~ 02-14 | 번들 단위 |
| 불량 기록 | `defect_bundle_records` | **66건** (불량률 1.33%) | 2026-01-08 ~ 02-13 | 번들 단위 |
| 설비 정지 이력 | `equipment_stop_records` | **318건** | 2026-01-01 ~ 03-01 | 이벤트 |

### 2.2 데이터 검증 결과

데이터 적재 후 아래 항목을 검증하여 분석 신뢰성을 확보했습니다.

| 검증 항목 | 결과 | 의미 |
|-----------|------|------|
| IBA 시간 주기 | 정확히 1분 간격 (99.95% 커버리지) | 센서 데이터 연속성 양호 |
| 분석 유효 태그 | 221개 중 **208개** (9개 제외: 상수값/NULL) | 실제 변동이 있는 태그만 분석 |
| 조업일 수 | **22일** (불량 11일, 무불량 11일) | 균형 잡힌 비교군 |
| 불량일 IBA 데이터 | **100% 존재** (11/11일) | 불량일 센서 데이터 누락 없음 |
| IBA 가동 상태 분포 | RUN 30,923 / TRANS 7,279 / IDLE 46,717 | 전체의 36.4%가 실가동(RUN) |

### 2.3 IBA 태그란?

IBA(Intelligent Bus Analyzer) 시스템은 압연 라인의 각 설비에 부착된 센서에서 1분마다 값을 수집합니다. 하나의 **태그(tag)**는 하나의 센서 측정값을 의미합니다.

**주요 태그 카테고리**:

| 카테고리 | 태그 수 | 예시 | 측정 대상 |
|----------|---------|------|----------|
| 가열로 온도 | 9개 | 가열 상부/하부 온도, 균열대 온도 | 빌렛 가열 상태 |
| 가열로 부대 | 10개 | 가열로 압력(로압), 빌렛 추출 온도 | 가열로 운전 조건 |
| 스탠드 토크 | 16개 | STAND_1~14 실제 토크 | 각 압연기의 부하 |
| 스탠드 속도 | 15개 | STAND_1~14 실제 속도 | 압연 속도 |
| 핀치롤 | 12개 | PINCHROLL_2~4 토크/속도 | 권취 직전 장력 제어 |
| 냉각수 | 2개 | 냉각수 유량/온도 | 냉각 조건 |

---

## 3. 데이터 필터링

### 3.1 왜 필터링이 필요한가?

IBA 데이터에는 설비가 가동 중이지 않은 시간(정지, 전환, 유휴)의 센서값도 포함됩니다. 예를 들어 압연기가 멈춰 있으면 스탠드 토크가 0으로 기록되는데, 이 값을 분석에 포함하면 결과가 왜곡됩니다.

### 3.2 OPERATION_STATUS (가동 상태) 분류

IBA 데이터의 매 행(1분 단위)에 아래 3가지 상태를 부여합니다.

| 상태 | 의미 | 판정 기준 | 비율 |
|------|------|----------|------|
| **RUN** | 정상 가동 중 | STAND_1 속도 > 0 AND 재료 감지 ON | 36.4% |
| **TRANS** | 전환 중 (시작/정지 경계) | 속도 > 0 BUT 재료 미감지 | 8.6% |
| **IDLE** | 정지/유휴 | 속도 = 0 | 55.0% |

### 3.3 4가지 필터 유형

| 필터 | 쉬운 설명 | 제거 대상 | 적용 태그 |
|------|----------|----------|----------|
| **run_only** | "설비가 실제로 돌아가는 시간만 분석" | IDLE, TRANS 구간 | 전체 208개 |
| **special_ops** | "압연기+가열로 모두 가동 중인 시간만" | 가열로 미가동 구간 | 전체 208개 |
| **roll_change** | "롤 교체 시 급변하는 구간 제거" | 롤 교체 직후 과도 구간 | 스탠드+핀치롤 58개 |
| **coiling_transient** | "권취 시작/종료 시 가감속 구간 제거" | 권취 과도 구간 | 핀치롤 24개 |

### 3.4 필터 프리셋 (조합)

실제 분석에서는 개별 필터를 하나씩 켜는 대신, 미리 정의된 **프리셋**을 사용합니다.

| 프리셋 | 필터 조합 | 데이터 잔존율 | 용도 |
|--------|----------|-------------|------|
| **P0_RAW** | 없음 | 100% | 원시 데이터 확인 |
| **P1_BASIC** | run_only | ~36% | 기본 분석 |
| **P2_OPTIMAL** | run_only + special_ops | ~36% | **본 분석에서 사용** |
| **P3_STRICT** | 4개 전부 | ~25% | 엄격 분석 |

> **2026 데이터 특이점**: P1과 P2가 동일한 결과를 냅니다. `OPERATION_STATUS='RUN'`이면 이미 가열로도 가동 중(HOT)이기 때문입니다. 따라서 run_only 필터 하나만으로 P2 수준의 필터링이 달성됩니다.

### 3.5 태그 카테고리별 필터 적용표

모든 태그에 모든 필터를 적용하는 것이 아니라, **태그 특성에 맞는 필터만 적용**합니다.

| 카테고리 | 태그 수 | run_only | special_ops | roll_change | coiling |
|----------|---------|:--------:|:-----------:|:-----------:|:-------:|
| 가열로 온도 | 9 | O | O | - | - |
| 가열로 부대 | 10 | O | O | - | - |
| 스탠드 토크 | 16 | O | O | **O** | - |
| 스탠드 속도 | 15 | O | O | **O** | - |
| 핀치롤 | 12 | O | O | **O** | **O** |
| 냉각수 | 2 | O | O | - | - |

- 스탠드/핀치롤에는 roll_change 필터를 추가로 적용하여 롤 교체 직후 급변값을 제거
- 핀치롤에는 coiling_transient 필터를 추가로 적용하여 권취 과도 구간을 제거

---

## 4. 분석 기법 5종 상세 설명

본 분석에서는 **5가지 독립적인 분석 기법**을 사용했습니다. 서로 다른 각도에서 동일한 질문("어떤 공정 조건이 불량에 영향을 미치는가?")에 답하며, 여러 기법이 같은 결론을 내리면 신뢰도가 높아집니다.

### 4.1 기법 1: Pearson/Spearman 상관 분석

**쉬운 설명**: "두 값이 같이 움직이는 정도를 수치화"

**방법**:
- 22일간 각 태그의 일별 평균(avg)과 표준편차(std)를 계산
- 일별 불량률과의 상관계수(r)를 산출
- Pearson(선형 관계)과 Spearman(순위 관계) 두 가지로 교차 확인

**해석 기준**:

| 상관계수(r) | 해석 |
|------------|------|
| 0.0 ~ 0.3 | 약한 상관 |
| 0.3 ~ 0.6 | 중간 상관 |
| **0.6 ~ 1.0** | **강한 상관** |

**핵심 발견**:
- 상위 6개 태그가 모두 **스탠드 토크의 변동성(std)** — 토크 값의 "흔들림"이 불량과 동반
- STAND_8 토크 std가 r=+0.623으로 1위
- **변동성(std) 유의 태그 37개 vs 평균(avg) 유의 태그 18개** — 절대 수준보다 "불안정"이 중요

**이 기법의 한계**:
- 상관 ≠ 인과: "함께 움직인다"가 "원인이다"를 의미하지 않음
- 일별 집계 특성상 역인과 가능성 존재 (코일 단위 분석에서 검증)

### 4.2 기법 2: Granger 인과 검정

**쉬운 설명**: "A의 과거값이 B의 미래를 예측하는 데 도움이 되는가?"

**방법**:
- 시간 순서를 활용하여, 특정 태그의 과거값(1~5일 전)이 미래 불량률을 예측하는 데 통계적으로 유의한지 검정
- 단순 상관과 달리 **시간적 선후관계**를 고려

**핵심 발견**:

| 순위 | 태그 | 선행 일수 | p값 | 해석 |
|------|------|----------|------|------|
| 1 | 가열 상부 온도 | 2일 | 0.002 | 가열 온도 변화 → 2일 후 불량 가능 |
| 2 | STAND_9 토크 | 2일 | 0.007 | 토크 이상 → 2일 후 불량 가능 |
| 3 | STAND_8 토크 | 1일 | 0.014 | 전일 토크 이상 |

**이 기법의 한계**:
- "Granger 인과"는 "진짜 인과"가 아닌 "예측 가능성"을 의미
- 22일이라는 짧은 시계열에서의 검정력이 제한적
- 후속 코일 단위 분석에서 가열 상부 온도의 인과 판정이 수정됨

### 4.3 기법 3: Mann-Whitney U 검정

**쉬운 설명**: "불량이 발생한 날과 그렇지 않은 날의 공정 조건이 실제로 다른가, 아니면 우연인가?"

**방법**:
- 22일을 **불량일(11일)**과 **무불량일(11일)**로 분류
- 각 태그의 일별 통계값이 두 그룹 간에 유의미하게 다른지 비모수 검정
- p값 < 0.05이면 "우연으로는 설명하기 어려운 실제 차이"

**핵심 발견**:

| 태그 | 불량일 평균 | 무불량일 평균 | 차이 | p값 |
|------|-----------|-------------|------|------|
| 빌렛 추출 온도 | 1,006°C | 973°C | **+32.5°C** | 0.026 |
| STAND_4 토크 | 52.52 | 48.98 | +7.2% | 0.030 |
| STAND_1 토크 std | 12.72 | 10.81 | +17.7% | 0.015 |

> 불량일은 **"고온 + 고토크 + 고변동"** 조건

**이 기법의 한계**:
- 11일 vs 11일이라는 소표본으로 검정력이 제한적
- 후속 코일 단위 분석에서 빌렛 온도 차이는 비유의로 판정됨 (p=0.877)

### 4.4 기법 4: 머신러닝 (Random Forest / XGBoost)

**쉬운 설명**: "컴퓨터가 불량을 예측할 때 어떤 태그를 가장 많이 참고하는가?"

**방법**:
- Random Forest와 XGBoost 두 가지 앙상블 모델 학습
- 모델이 불량 여부를 예측할 때 각 태그에 부여하는 **중요도(Feature Importance)**를 추출
- 두 모델에서 공통으로 중요하게 뽑힌 태그가 가장 신뢰성 높음

**핵심 발견** (양 모델 만장일치 4개 태그):
1. STAND_12 토크 변동(std)
2. STAND_1 토크 변동(std)
3. STAND_12 속도 변동(std) — **ML에서 새롭게 발견된 지표**
4. STAND_9 속도 변동(std)

> 통계 분석과 **독립적으로 같은 결론** (토크 변동성 중요) + **속도 변동성이라는 새 지표 추가 발견**

### 4.5 기법 5: SHAP 분석

**쉬운 설명**: "각 태그가 불량 확률을 높이는 방향인가, 낮추는 방향인가, 그리고 그 크기는?"

**방법**:
- XGBoost 모델에 SHAP(SHapley Additive exPlanations) 적용
- 각 태그가 예측 결과에 기여하는 **방향(양/음)**과 **크기**를 개별적으로 분해
- Feature Importance는 "얼마나 중요한가"만 알려주지만, SHAP은 "어떻게 영향을 미치는가"까지 보여줌

**통계 기법과 ML/SHAP의 차이**:

| 항목 | 상관/검정 (기법 1~3) | ML/SHAP (기법 4~5) |
|------|---------------------|---------------------|
| 접근 방식 | "이 태그가 불량과 관련이 있는가?" | "불량을 예측하려면 어떤 태그를 봐야 하는가?" |
| 강점 | 통계적 유의성 판단 (p값) | 비선형 관계, 태그 간 상호작용 포착 |
| 약점 | 선형 관계 위주, 태그 간 상호작용 무시 | 해석이 상대적으로 복잡 |

### 4.6 5가지 기법 교차 검증 요약

| 태그 | 상관 | Granger | Mann-Whitney | ML | SHAP | 합계 |
|------|:----:|:-------:|:------------:|:--:|:----:|:----:|
| STAND_8~12 토크 변동 | O | O | O | O | O | **5/5** |
| 빌렛 추출 온도 | O | - | O | - | O | 3/5 |
| 가열 상부 온도 | - | O | - | - | - | 1/5 |
| 속도 변동 | - | - | - | O | O | 2/5 |

> **5개 기법 만장일치: 스탠드 토크 변동성** (단, 후속 분석에서 역인과로 판정됨)

---

## 5. 강종별/규격별 분석

### 5.1 강종별 생산 및 불량 현황

| 강종 | 생산(번들) | 불량(건) | 불량률 | 주요 불량 유형 | 고위험 규격 |
|------|-----------|---------|--------|-------------|-----------|
| **D4** | 757 | 13 | 1.72% | 누워감김 62% | **D16 (13.33%)** |
| **D5** | 1,288 | 21 | 1.63% | 토션 76% | D10 (2.10%) |
| **N5** | 2,602 | 30 | 1.15% | 토션 73% | D16 (1.57%) |
| **B5** | 305 | 2 | 0.66% | 혼합 | D10 (1.59%) |

> **D4-D16이 13.33%로 압도적 고위험** — 60번들 중 8건 불량, 26분 연속 발생 사례

### 5.2 강종 간 비교: D5 vs N5

동일 분석을 D5, N5 각각에 적용했을 때 **공통점과 차이점**이 있습니다.

**공통점** (양 강종 동일):
- STAND_9 토크와 불량의 상관 방향이 동일
- 빌렛 추출 온도와 불량의 상관이 거의 동일 (ρ=+0.42)

**차이점**:

| 태그 | D5 | N5 | 의미 |
|------|-----|-----|------|
| 균열대 하부온도 변동 | ρ=+0.70 (**강한 유의**) | ρ=+0.24 (비유의) | D5는 가열 균일성이 핵심 |
| 노압(가열로 압력) | ρ=-0.59 (경계 유의) | 비유의 | D5 고유 위험 요소 |
| STAND_14 토크 | ρ=-0.24 (부하 낮을수록 불량↑) | ρ=+0.39 (부하 높을수록 불량↑) | **방향 반전** — 강종별 압연 특성 차이 |

> **STAND_14 방향 반전**: D5는 14번 스탠드 저부하(패스 미스 가능성), N5는 과부하가 불량과 연관 — **같은 설비라도 강종에 따라 불량 메커니즘이 다름**

### 5.3 규격별 불량률 히트맵

| 강종＼규격 | D10 | D13 | D16 | D19~25 |
|-----------|:----:|:----:|:----:|:------:|
| D4 | 1.09% | 0.70% | **13.33%** | - |
| D5 | **2.10%** | 0.48% | - | - |
| N5 | 3.41% | 0.60% | **1.57%** | 0.36% |
| B5 | 1.59% | 0% | - | - |

> 강종x규격 조합별 불량률이 매우 상이하므로, **전체 평균만으로는 위험 조합을 식별할 수 없음**

---

## 6. 근무조(A/B/D) 분석

### 6.1 근무조별 불량률

| 근무조 | 생산(번들) | 불량(건) | 불량률 | 전체 대비 |
|--------|-----------|---------|--------|----------|
| **A조** | 1,608 | 33 | **2.05%** | **1.54배** |
| B조 | 1,107 | 12 | 1.08% | 0.81배 |
| D조 | 2,237 | 21 | 0.94% | 0.71배 |

> A조가 B/D조 대비 **약 2배의 불량률**을 보임

### 6.2 시간대별 불량 분포

- **17시 12건, 21시 10건, 14시 9건** — 오후~야간에 집중
- 오전(7~12시)은 상대적으로 적음
- 교대 후반부 피로 축적 또는 설비 마모 누적이 불량 발생에 기여할 가능성

### 6.3 요일별 불량률

| 요일 | 불량률 | 비고 |
|------|--------|------|
| 월~화 | 0.00% | 주 초 안정 |
| 수 | 0.91% | - |
| **목** | **2.43%** | **전체 평균의 약 2배** |
| 금 | 1.23% | - |
| 토 | 0.00% | - |

> 목요일 불량률이 두드러지게 높음 — 주 후반부 설비 누적 열화 또는 피로 가능성

---

## 7. 설비 정지와 불량의 관계

### 7.1 핵심 수치

- 불량의 **78.8%**(52/66건)가 설비 정지 후 2시간 이내 발생
- **Odds Ratio = 3.0** — 정지 후 2시간 구간에서 불량 확률이 비정지 구간 대비 3배

### 7.2 정지 유형별 분석

| 정지 유형 | 정지 횟수 | 후속 불량 | 불량률 | 해석 |
|----------|-----------|---------|--------|------|
| **계획정지 (F/B점검)** | 98 | **55건** | **2.71%** | 가장 많은 불량 유발 |
| 정기보수 | 32 | 10건 | 2.35% | 보수 후 불안정 |
| 라인장애 | 13 | 6건 | 1.77% | - |
| 품질장애 | 10 | 2건 | 0.79% | 이미 품질 조치 수행 |

### 7.3 정지 시간별 위험도

| 정지 시간 | 불량률 | 해석 |
|----------|--------|------|
| **0~30분** | **2.61%** | **가장 위험** — 불완전한 복구 |
| 30~60분 | 0.64% | 적절한 점검 시간 |
| 1~8시간 | 0.41% | 충분한 정비 |
| **8시간 이상** | **0.00%** | **완전 안전** — 충분한 정비 |

> **역설적 발견**: 짧은 정지가 가장 위험하고, 긴 정지가 가장 안전합니다. 이는 짧은 정지에서는 설비가 완전히 안정화되기 전에 재가동되기 때문으로 해석됩니다.

### 7.4 정지 전후 센서 변화

5건의 고위험 정지 이벤트에서 확인된 공통 패턴:

| 센서 | 정지 전 | 정지 후 | 변화 | 의미 |
|------|--------|--------|------|------|
| 빌렛 온도 | 1,054°C | 1,045°C | ↓9.7°C | 정지 중 냉각 |
| S9 토크 변동 | 3.75 | 5.45 | **+45.3%** | 압연 불안정 증가 |

> **인과 체인**: 설비 정지 → 빌렛 온도 하락 → 재가동 시 토크 변동 증가 → 토션 불량

### 7.5 특정 장애 유형과 불량

| 장애 | 후속 불량 | 불량률 | 의미 |
|------|---------|--------|------|
| F/B점검 + 수량조절 | 7건 | 21.9% | - |
| F/B점검(토션발생) | 4건 | 26.7% | - |
| **BWS DRIVE FAULT 알람** | 4건 | 11.8% | **현재 조치 불충분** |
| **BWS INVERTER SHORT CIRCUIT** | 3건 | 12.5% | **현재 조치 불충분** |

> BWS INVERTER 관련 장애 후 불량률이 12~15%로 매우 높음

---

## 8. 불량 유형 분석

### 8.1 불량 유형 분포

| 불량 유형 | 건수 | 비율 | 설명 |
|----------|------|------|------|
| **토션(비틀림) 계열** | **43건** | **65%** | 선재의 비틀림 |
| 누워감김 | 8건 | 12% | 권취 시 코일이 눕는 현상 |
| 권취 불량 | 5건 | 8% | 권취기 제어 이상 |
| 딱지 | 4건 | 6% | 표면 결함 |
| 돼지꼬리 | 2건 | 3% | 선단부 변형 |
| 기타 | 4건 | 6% | 머리꺾임, 리브돌아감 등 |

> **토션이 전체 불량의 2/3** — 이 한 가지 유형의 개선만으로 전체 불량의 65%를 줄일 수 있음

### 8.2 불량 집중일 (Burst 패턴)

| 날짜 | 불량 | 유형 | 특징 |
|------|------|------|------|
| **01-15** | **12건** | 별도(토션) 12건 | 단일 유형 하루 집중 |
| 01-22 | 10건 | 토션 8 + 선별(토션) 2 | - |
| 02-13 | 10건 | 누워감김 8 + 토션 2 | D4-D16 26분 연속 |
| 01-28 | 9건 | 선별(토션) 9건 | - |
| 01-08 | 9건 | 혼합 (5가지 유형) | - |

> **한 번 불량이 발생하면 동일 유형이 해당 조업 전체에 연쇄 발생** — 원인이 제거되지 않고 지속됨을 의미

---

## 9. 일별 분석 결론 (원본)

### 9.1 핵심 발견 3가지

| # | 발견 | 근거 | 5개 기법 확인 |
|---|------|------|:---:|
| 1 | **스탠드 토크 변동성이 불량과 가장 강한 상관** | r=0.60~0.62 | 5/5 |
| 2 | **빌렛 추출 온도 +32.5°C = 불량 위험** | p=0.026 | 3/5 |
| 3 | **설비 정지 후 2시간 = 불량 확률 3배** | OR=3.0 | - |

### 9.2 이전 권고 사항 (원본)

| 우선순위 | 권고 | 근거 |
|----------|------|------|
| 즉시 | STAND_9 토크 변동성 모니터링 | 5개 분석 1위 |
| 즉시 | 정지 후 2시간 집중 감시 | OR=3.0 |
| 즉시 | F/B 점검 후 빌렛 온도 게이트 | p=0.026 |
| 단기 | BWS INVERTER 근본 원인 점검 | 불량률 12~15% |
| 단기 | D4-D16 권취 설비 세팅 검증 | 불량률 13.33% |

### 9.3 한계점 및 후속 검증 필요성

일별 집계 분석에는 아래와 같은 구조적 한계가 있으며, 이를 해소하기 위해 **코일 단위 분석**을 후속 수행했습니다.

| 한계 | 영향 | 해소 방법 |
|------|------|----------|
| **22일 소표본** | 통계 검정력 제한 | 데이터 축적 (3~6개월) |
| **일별 집계** | 역인과 분리 불가 | **코일 단위 시간 매칭** |
| **상관 ≠ 인과** | 인과 방향 불확실 | RUN 필터 + confounding 검증 |
| **라인(A/B) 정보 누락** | 라인별 분석 불가 | 별도 소스 보충 필요 |

> **중요**: 일별 분석의 핵심 발견 3가지 중 2가지(스탠드 토크, 빌렛 온도)가 코일 단위 분석에서 **역인과로 판정**되었습니다. 상세 내용은 코일 단위 분석 설명서를 참조하십시오.

---

## 부록 A: 용어 설명

| 용어 | 설명 |
|------|------|
| **IBA** | Intelligent Bus Analyzer — 압연 라인 센서 데이터 수집 시스템 |
| **태그(tag)** | IBA 시스템의 개별 센서 측정값 (예: STAND_9_ACTUAL_TORQUE) |
| **스탠드 토크** | 각 압연기(스탠드)의 회전 부하. 높을수록 압연이 힘들다는 의미 |
| **핀치롤(PR)** | 권취기 직전에서 선재의 장력을 제어하는 롤러 |
| **로압(가열로 압력)** | 가열로 내부 압력. 낮으면 외부 냉기 유입 가능 |
| **RUN/TRANS/IDLE** | IBA 가동 상태 — 정상가동/전환중/정지 |
| **역인과** | 원인과 결과가 뒤바뀌어 보이는 현상 (예: 불량이 토크 변동의 원인) |
| **Odds Ratio** | 위험 구간의 불량 확률 / 안전 구간의 불량 확률 (3.0 = 3배 위험) |
| **p값** | 관찰된 차이가 우연일 확률. 0.05 미만이면 통계적으로 유의 |
| **confounding** | 교란 변수 — 두 변수 사이의 관계를 왜곡하는 제3의 변수 |
| **Simpson's Paradox** | 전체에서 보이는 경향이 하위 그룹에서는 사라지거나 반전되는 현상 |

---

## 부록 B: 차트 목록

| 차트 ID | 제목 | 위치 |
|---------|------|------|
| A1 | 시간대별 불량 분포 | `charts/A1_defect_by_hour.png` |
| A2 | 요일별 불량률 | `charts/A2_defect_by_dayofweek.png` |
| A3 | 근무조별 불량률 | `charts/A3_defect_by_shift.png` |
| A4 | 강종x사이즈 불량률 히트맵 | `charts/A4_defect_heatmap_grade_size.png` |
| B1 | Top 10 상관 태그 | `charts/B1_top10_correlation_ranking.png` |
| B2 | STAND_9 토크 vs 불량률 | `charts/B2_stand9_torque_std_vs_defect_rate.png` |
| B3 | Granger 인과 Top 10 | `charts/B3_granger_causality_top10.png` |
| B4 | 상관 히트맵 | `charts/B4_correlation_heatmap.png` |
| C1 | 불량일 vs 정상일 박스플롯 | `charts/C1_defect_vs_normal_boxplot.png` |
| C2 | 토네이도 차트 | `charts/C2_tornado_defect_vs_normal.png` |
| C3 | ML Feature Importance | `charts/C3_ml_feature_importance.png` |
| D1 | 정지 유형별 불량률 | `charts/D1_stop_type_defect_rate.png` |
| D2 | 정지 시간대별 불량률 | `charts/D2_stop_duration_defect_rate.png` |
| D3 | 정지 전후 비교 | `charts/D3_before_after_stop.png` |
| D4 | Odds Ratio | `charts/D4_odds_ratio_stop_defect.png` |
| E1 | D5 vs N5 비교 | `charts/E1_d5_vs_n5_comparison.png` |

---

*본 문서는 고객 담당자를 위한 일별 집계 분석 방법론 설명서입니다. 코일 단위 분석에서의 결론 수정 사항은 `2026_01_02_COIL_ANALYSIS_GUIDE.md`를, 전체 방법론 총괄은 `2026_01_02_METHODOLOGY_OVERVIEW.md`를 참조하십시오.*

File: 2026_01_02_analysis/2026_01_02_EXECUTIVE_SUMMARY.md
# DH Steel 평택공장 2026년 1~2월 공정-불량 영향 분석 요약

## 1. 분석 개요

- **기간**: 2026-01-01 ~ 02-28
- **데이터**: IBA 센서 84,919건(1분주기), 생산 4,952번들, 불량 66건(1.33%)
- **분석 기법**: 5단계 (Pearson/Spearman 상관, Granger 인과, Mann-Whitney 비교, RF/XGBoost/SHAP ML, 설비 정지 영향도)
- **차트 참조**: `analysis_output/2026_01_02_defect_factor_analysis/charts/`

---

## 2. 핵심 발견 3가지

### 발견 1: 스탠드 토크 변동성이 불량과 가장 강한 상관 (역인과 가능성 주의)

- STAND 8~12 토크의 일일 변동(std)이 불량률과 r=0.60~0.62 상관
- 5개 독립 분석 방법에서 모두 확인 (Pearson, Granger, Mann-Whitney, RF, XGBoost)
- [차트 B1, B2 참조]

### 발견 2: 가열로 추출 온도 +32.5도C = 불량 위험 신호

- 불량일 평균 1,006도C vs 정상일 973도C (p=0.026)
- 가열대 상부 온도가 Granger 인과 검정에서 최강 신호 (p=0.002)
- [차트 C1, B3 참조]

### 발견 3: 설비 정지 후 2시간 = 불량 확률 3배

- Odds Ratio 3.0 (정지 후 2h: 불량률 1.89% vs 비정지: 0.64%)
- 78.8%의 불량이 정지 후 2시간 이내 발생 (단, 전체 생산의 55.5%가 이미 이 구간에 해당하므로 Odds Ratio 3.0이 더 정확한 지표)
- 특히 F/B 점검 후 토션 불량 연쇄가 최다 패턴
- 단시간 정지(< 30분)가 가장 위험 (불량률 2.61%), 장시간 정지(8h+)는 불량 0건
- [차트 D1, D2, D4 참조]

---

## 3. 강종/규격별 차이

| 조합 | 불량률 | 핵심 원인 | 불량 유형 |
|------|--------|----------|----------|
| D5-D10 | 2.10% | PR3 토크 저하 (r=-0.77) | 토션 81% |
| N5-D16 | 1.57% | 로압/온도 저하 (r=-0.90) | 토션 85% |
| D4-D16 | 13.33% | 저속 고부하 + 권취 설비 | 누워감김 100% |

- [차트 E1, E2, E3 참조]

---

## 4. 조치 권고

### 즉시 (1주 내)

1. **Tier 1 모니터링**: STAND_9 토크 std + 빌렛 추출 온도 + 가열 상부 온도
2. **정지 후 2시간 집중 감시** 체제 도입
3. **F/B 점검 후 재가동 시** 빌렛 온도 확인 게이트

### 단기 (1개월)

4. BWS INVERTER 근본 원인 점검 + 예방 정비 주기 단축
5. D4-D16 권취 설비 세팅 검증
6. A조 공정 표준 준수 교육

### 중기 (3개월)

7. 데이터 3~6개월 축적 후 재검증 (소표본 보완)
8. 규격별 관리 기준 수립 (D5-D10: PR3 토크, N5-D16: 로압)
9. 실시간 이상 감지 대시보드 구축

---

## 5. 한계점

- 22일 소표본으로 통계 검정력 제한
- 일별 집계 (코일 단위 매칭 아님)
- 상관 ≠ 인과 (물리적 메커니즘 검증 필요)
- **역방향 인과 가능성**: 불량 발생 → 라인 정지/감속 → 재가동 시 토크 변동 증가 경로가 일별 집계에서 분리 불가. 가장 신뢰할 수 있는 인과는 PR3 토크 저하(장력 메커니즘)와 계획정지 후 불량 집중(센서 실측 확인)

---

## 부록

- 기술 상세: `docs/2026_01_02_DATA_INTEGRATION_REPORT.md`
- 차트 전체: `analysis_output/2026_01_02_defect_factor_analysis/charts/`

File: 2026_01_02_analysis/2026_01_02_FOLLOW_UP_TASKS.md
# 2026년 1~2월 코일 단위 분석 — 보강 필요 사항 정리

**작성일**: 2026-03-23
**기반 문서**: `2026_01_02_COIL_LEVEL_ANALYSIS.md`, `2026_01_02_COIL_LEVEL_MANAGEMENT_REPORT.md`

---

## 1. 데이터 보강

| # | 항목 | 현재 상태 | 필요 조치 | 시기 | 기대 효과 |
|---|------|----------|----------|------|----------|
| 1 | **소표본** | 불량 66건 (RUN 33건) | 3~6개월 데이터 축적 (목표 200건+) | 2026 하반기 | 통계 검정력 확보, p값 안정화 |
| 2 | **규격별 소표본** | 규격 내 불량 8~21건 | 동일 규격 50건+ 확보 | 2026 하반기 | 규격별 독립 검정 가능 |
| 3 | **라인(A/B) 정보** | 2026 CSV에 누락 | 별도 소스에서 보충 | 확인 필요 | 라인별 분석 가능 |
| ~~4~~ | ~~작업자/팀 정보~~ | **근무조(A/B/D)로 대체 가능** — 원본 CSV에 근무조 컬럼 존재, 4,952건 전수 보유. 조별 불량률 분석 완료 (A조 2.05%, B조 1.08%, D조 0.94%) | 추가 보충 불필요 | 완료 | ~~인적 요인 분석~~ → 조별 분석으로 충분 |

---

## 2. 분석 보강

| # | 항목 | 현재 상태 | 필요 조치 | 시기 | 기대 효과 |
|---|------|----------|----------|------|----------|
| 6 | **PR3 confounding 42%** | 전체 효과의 42%가 규격 차이 | 다변량 로지스틱 회귀 (강종/규격 공변량) | 데이터 축적 후 | PR3 순수 효과 분리 |
| 7 | **규격별 통계 검정** | 보류 (8~21건 소표본) | 50건+ 확보 후 규격별 Mann-Whitney 재실행 | 2026 하반기 | 규격 특이적 인과 확정 |
| 8 | **N5-D16 로압 r=-0.90** | n=5 극소표본 | 30건+ 확보 후 재검증 | 데이터 축적 후 | 소표본 과대추정 여부 확인 |
| 9 | **딱지/돼지꼬리 심층** | RUN 100% 불량, 온도-토크 특성 확인 | 빌렛 온도 임계값 정밀화 (현재 900°C 제안) | 즉시 가능 | 딱지 4건, 돼지꼬리 2건의 정밀 경보 |
| 10 | **TRANS 구간 세분화** | TRANS/IDLE 통합 분석 | TRANS→RUN 전환 후 1/3/5/10분별 불량률 분석 | 즉시 가능 | 전환 후 안정화 시간 정밀 설정 |

---

## 3. 방법론 보강

| # | 항목 | 현재 상태 | 필요 조치 | 시기 | 기대 효과 |
|---|------|----------|----------|------|----------|
| 11 | **코일 ±30초 매칭** | 단일 시점 1건 매칭 | ±5분 윈도우 평균/std 추가 비교 | 즉시 가능 | 매칭 시점 전후 경향 파악 |
| 12 | **OUTLIER_SCORE 미실행** | iba_alter 초기값 0/NORMAL | Phase1 이상치 탐지 스크립트 실행 | 즉시 가능 | 이상치와 불량 일치율 확인 |
| 13 | **일별 분석 결과 공식 철회** | 리포트에 역인과 표기됨 | MANAGEMENT_REPORT 권고 공식 취소 통보 | 즉시 | 잘못된 조치 방지 |
| 14 | **Simpson's Paradox 재현** | PR3에서 확인 | 다른 태그에서도 존재 여부 전수 확인 | 1개월 내 | 추가 허위 신호 발견 |

---

## 4. 우선순위 요약

| 우선순위 | # | 항목 | 시기 |
|:--------:|:-:|------|:----:|
| **최우선** | 13 | 일별 분석 권고 공식 취소 | 즉시 |
| **최우선** | 9 | 딱지/돼지꼬리 온도 임계값 정밀화 | 즉시 |
| **최우선** | 10 | TRANS 전환 후 시간별 불량률 세분화 | 즉시 |
| 높음 | 11 | ±5분 윈도우 매칭 보완 | 즉시 |
| 높음 | 12 | OUTLIER_SCORE 이상치 탐지 실행 | 즉시 |
| 높음 | 14 | Simpson's Paradox 전수 확인 | 1개월 |
| 중간 | 6 | 로지스틱 회귀 (confounding 제거) | 데이터 축적 후 |
| 중간 | 1, 2 | 소표본 보완 (3~6개월 축적) | 2026 하반기 |
| 중간 | 7, 8 | 규격별 재검증 + N5-D16 재확인 | 데이터 축적 후 |
| 낮음 | 3 | 라인(A/B) 정보 보충 | 확인 후 |
| ~~완료~~ | ~~4~~ | ~~작업자/팀~~ → 근무조(A/B/D)로 대체 완료 | 완료 |

---

## 5. 현재 확정된 결론 (보강 불필요)

아래 결론은 코일 단위 + RUN 필터 + confounding 검증을 통과하여 **추가 보강 없이 즉시 조치 가능**:

| 결론 | 신뢰도 | 근거 |
|------|:------:|------|
| 가열로 압력 0.48 이하 → 불량 위험 | **최고** | 전 강종 유의, confounding 14% |
| D5-D10에서 PR3 < 10 → 불량 15.7배 | 높음 | OR=15.7, p=0.000001 |
| TRANS/IDLE 상태 → 불량률 5.5배 | 높음 | 불량 50% 비-RUN |
| STAND 토크 변동 = 역인과 | **확정** | RUN 필터 시 p=0.259 소멸 |
| 빌렛 온도 +32.5°C = 역인과 | **확정** | 코일 단위 p=0.877 |

---

*작성: 2026-03-23. 코일 단위 분석(2026_01_02_COIL_LEVEL_ANALYSIS.md) 기반.*

File: 2026_01_02_analysis/2026_01_02_MANAGEMENT_REPORT.md
# DH Steel 평택공장 2026년 1~2월 공정-불량 영향 분석 보고서

**보고일**: 2026-03-22
**분석 기간**: 2026-01-01 ~ 2026-02-28 (59일)
**대상 독자**: 공장장, 공정팀장, 품질관리팀장

---

## 1. 요약

### 1.1 분석 배경
- 2026년 1~2월 생산 데이터(4,952번들)와 IBA 공정 센서 데이터(84,919건, 1분 주기)를 결합
- 불량 66건(불량률 1.33%)의 원인을 공정 데이터에서 찾고자 함
- 5가지 독립 분석 기법으로 교차 검증

### 1.2 핵심 발견

| # | 발견 | 근거 | 의미 |
|---|------|------|------|
| 1 | **스탠드 토크 변동이 불량과 가장 강한 상관을 보이는 지표** | 5개 분석 모두 확인, r=0.60~0.62 | 압연 안정성이 품질과 밀접히 연관 (인과 방향은 추가 검증 필요) |
| 2 | **빌렛 추출 온도 +32.5°C = 불량 위험** | 불량일 1,006°C vs 정상일 973°C | 가열로 온도 관리 강화 필요 |
| 3 | **정지 후 2시간 = 불량 확률 3배** | Odds Ratio 3.0, 78.8% 집중 | 재가동 프로토콜 필요 |

### 1.3 즉시 조치 3건

1. **Tier 1 모니터링 도입**: STAND_9 토크 변동성 + 빌렛 추출 온도 + 가열 상부 온도 일별 감시
2. **정지 후 2시간 집중 감시**: 모든 정지 이벤트 후 2시간 품질 강화 검사
3. **F/B 점검 후 빌렛 온도 게이트**: 재가동 시 온도 안정화 확인 후 생산 재개

---

## 2. 분석 데이터 개요

### 2.1 데이터 소스

| 데이터 | 출처 | 건수 | 기간 |
|--------|------|------|------|
| IBA 공정 센서 | ClickHouse iba_timeseries_unified_alter | 84,919건 (1분 주기) | 2026-01-01 ~ 02-28 |
| 코일 생산 실적 | production_bundle_records | 4,952번들 | 2026-01-08 ~ 02-14 |
| 불량 기록 | defect_bundle_records | 66건 (1.33%) | 2026-01-08 ~ 02-13 |
| 설비 정지 이력 | equipment_stop_records | 318건 | 2026-01-01 ~ 03-01 |

### 2.2 데이터 검증

| 검증 항목 | 결과 |
|-----------|------|
| IBA 태그 총 수 | 221개 |
| 분석 유효 태그 | **208개** (9개 제외: 상수값/NULL) |
| 조업일 수 | **22일** (불량 11일, 무불량 11일) |
| 불량일 IBA RUN 데이터 | **100% 존재** (11/11일) |
| IBA 가동 상태 | RUN 30,923 / TRANS 7,279 / IDLE 46,717 |

### 2.3 강종별 생산 및 불량 현황

![강종x사이즈 불량률 히트맵](../analysis_output/2026_01_02_defect_factor_analysis/charts/A4_defect_heatmap_grade_size.png)

| 강종 | 생산 | 불량 | 불량률 | 고위험 규격 |
|------|------|------|--------|-----------|
| D5 | 1,288 | 21 | 1.63% | D10 (2.10%) |
| N5 | 2,602 | 30 | 1.15% | D16 (1.57%), D10 (3.41%) |
| D4 | 757 | 13 | 1.72% | **D16 (13.33%)** |
| B5 | 305 | 2 | 0.66% | D10 (1.59%) |

> **D4-D16이 13.33%로 압도적 고위험** -- 60번들 중 8건 불량, 26분 연속 발생

---

## 3. 불량 기초 패턴

### 3.1 시간대별 불량 분포

![시간대별 불량](../analysis_output/2026_01_02_defect_factor_analysis/charts/A1_defect_by_hour.png)

- **17시 12건, 21시 10건, 14시 9건** -- 오후~야간에 집중
- 오전(7~12시)은 상대적으로 적음
- **왜 중요한가?** 교대 후반부 피로 축적 또는 설비 마모 누적이 불량 발생에 기여할 가능성이 높음

### 3.2 요일별 불량률

![요일별 불량률](../analysis_output/2026_01_02_defect_factor_analysis/charts/A2_defect_by_dayofweek.png)

| 요일 | 생산 | 불량 | 불량률 |
|------|------|------|--------|
| 월 | 122 | 0 | 0.00% |
| 화 | 368 | 0 | 0.00% |
| 수 | 1,102 | 10 | 0.91% |
| **목** | **1,443** | **35** | **2.43%** |
| 금 | 1,713 | 21 | 1.23% |
| 토 | 204 | 0 | 0.00% |

> **왜 중요한가?** 목요일 불량률 2.43%는 전체 평균(1.33%)의 약 2배. 주 후반 설비 누적 열화 또는 작업자 피로를 시사하며, 주중 중간점검 도입을 검토할 근거가 됨

### 3.3 근무조별 불량률

![근무조별 불량률](../analysis_output/2026_01_02_defect_factor_analysis/charts/A3_defect_by_shift.png)

| 근무조 | 생산 | 불량 | 불량률 |
|--------|------|------|--------|
| **A조** | 1,608 | 33 | **2.05%** |
| B조 | 1,107 | 12 | 1.08% |
| D조 | 2,237 | 21 | 0.94% |

> **왜 중요한가?** A조가 B/D조의 약 2배 불량률을 보임. 공정 표준 준수 여부 점검 및 맞춤 교육이 필요하며, A조 근무 시 모니터링을 강화하면 즉각적인 불량률 감소가 기대됨

### 3.4 불량 집중일 (Burst 패턴)

| 날짜 | 불량 | 유형 | 특징 |
|------|------|------|------|
| **01-15** | **12건** | 별도(토션) 12건 | 단일 유형 하루 집중 |
| 01-22 | 10건 | 토션 8 + 선별(토션) 2 | |
| 02-13 | 10건 | 누워감김 8 + 토션 2 | D4-D16 26분 연속 |
| 01-28 | 9건 | 선별(토션) 9건 | |
| 01-08 | 9건 | 혼합 (5가지 유형) | |

> **왜 중요한가?** 한 번 불량이 발생하면 **동일 유형이 해당 조업 전체에 연쇄 발생**. 이는 원인이 제거되지 않고 지속됨을 의미하며, 초기 불량 감지 시 즉각 라인 점검으로 연쇄 불량을 차단할 수 있음

### 3.5 불량 유형 분포

| 유형 | 건수 | 비율 |
|------|------|------|
| **토션(비틀림) 계열** | **43건** | **65%** |
| 누워감김 | 8건 | 12% |
| 권취 불량 | 5건 | 8% |
| 딱지 | 4건 | 6% |
| 돼지꼬리 | 2건 | 3% |
| 기타 | 4건 | 6% |

> **왜 중요한가?** 토션(비틀림)이 전체 불량의 2/3를 차지. 스탠드 간 토크 불균형이 주요 연관 인자로 추정 (권취 단계 장력/속도 이상과의 복합 작용 가능)되며, 토션 불량 하나만 집중 개선해도 전체 불량의 65%를 줄일 수 있음


## 4. 공정 태그-불량 상관 분석

### 4.1 분석 방법

208개 IBA 센서 태그의 일별 통계(평균, 표준편차)와 일별 불량률의 관계를 **5가지 독립 기법**으로 분석했습니다.

| # | 분석 기법 | 쉬운 설명 | 목적 |
|---|----------|----------|------|
| 1 | **Pearson/Spearman 상관** | "두 값이 같이 움직이는 정도" | 어떤 태그가 불량과 함께 변하는가? |
| 2 | **Granger 인과 검정** | "A가 B를 예측하는 데 도움이 되는가?" | 태그 변화가 불량에 선행하는가? |
| 3 | **Mann-Whitney U 검정** | "두 그룹의 차이가 우연인가 실제인가?" | 불량일과 정상일의 태그값이 실제로 다른가? |
| 4 | **Random Forest / XGBoost** | "컴퓨터가 불량을 예측할 때 어떤 태그를 보는가?" | 어떤 태그가 불량 예측에 가장 유용한가? |
| 5 | **SHAP 분석** | "각 태그가 예측에 기여하는 방향과 크기" | 태그가 불량 확률을 높이는가 낮추는가? |

> **5가지 방법이 독립적으로 같은 결론을 내리면 신뢰도가 높습니다.**

> **⚠️ 일별 집계 분석의 한계**
> 본 분석은 일(day) 단위 집계 기반입니다. 같은 날 불량이 발생하면 라인 정지/감속이 반복되어 토크 변동, 온도 변화 등 공정 변수가 함께 악화됩니다. 따라서 아래 상관 결과에는 **"불량 → 라인 불안정 → 공정 변수 변동"의 역방향 경로**가 혼재할 수 있으며, 인과 방향이 확정되지 않은 **연관(association)**으로 해석해야 합니다. 코일 단위 시간 매칭 분석으로 인과 방향을 확정하는 후속 연구가 필요합니다.

### 4.2 핵심 발견: 변동성(std)이 평균(avg)보다 중요

태그의 **절대 수준**보다 **일일 변동 폭(불안정성)**이 불량과 더 강하게 연관됩니다.

- STD(변동성) 유의 태그: **37개** (Pearson 기준)
- AVG(평균) 유의 태그: 18개
- **변동성이 2배 이상 많은 유의 신호** — 공정 "안정성"이 품질의 핵심

### 4.3 Top 10 태그 랭킹

![Top 10 상관 태그](../analysis_output/2026_01_02_defect_factor_analysis/charts/B1_top10_correlation_ranking.png)

| 순위 | 태그 | 상관계수(r) | p값 | 해석 |
|------|------|-----------|------|------|
| 1 | STAND_8 토크 (std) | **+0.623** | 0.002 | 8번 스탠드 토크 변동과 불량이 동반 상승 |
| 2 | STAND_12 토크 (std) | **+0.622** | 0.002 | 12번 스탠드 토크 변동 |
| 3 | STAND_11 토크 (std) | **+0.612** | 0.003 | 11번 스탠드 토크 변동 |
| 4 | STAND_9 토크 (std) | **+0.598** | 0.003 | 9번 스탠드 토크 변동 |
| 5 | HMD 보정값 (std) | +0.579 | 0.005 | 압연 정밀도 |
| 6 | STAND_10 토크 (std) | +0.480 | 0.024 | 10번 스탠드 |
| 7 | 균열대 하부온도 (std) | +0.452 | 0.035 | 가열 균일성 |
| 8 | PR6 토크 기준 (std) | +0.428 | 0.047 | 핀치롤 |
| 9 | STAND_3 토크 (std) | +0.428 | 0.047 | 3번 스탠드 |
| 10 | STAND_9 토크 (avg) | +0.417 | 0.053 | 절대 수준 |

> **상위 6개가 모두 "스탠드 토크 변동성(std)"** — 압연 하중의 불안정이 불량의 가장 강한 신호

### 4.4 최강 예측 인자: STAND_9 토크 변동성

![STAND_9 토크 vs 불량률](../analysis_output/2026_01_02_defect_factor_analysis/charts/B2_stand9_torque_std_vs_defect_rate.png)

- STAND_9 토크 변동성이 높은 날 = 불량률이 높은 날
- **4개 분석 모두 Top 진입** (상관, Granger, Mann-Whitney, ML)
- Composite Score 1위 (1.014/1.0)

### 4.5 인과 관계: Granger 검정

![Granger 인과 Top 10](../analysis_output/2026_01_02_defect_factor_analysis/charts/B3_granger_causality_top10.png)

| 순위 | 태그 | 선행 일수 | p값 | 해석 |
|------|------|----------|------|------|
| 1 | **가열 상부 온도** | 2일 | **0.002** | 가열 온도 변화 → 2일 후 불량 |
| 2 | STAND_9 토크 | 2일 | 0.007 | 토크 이상 → 2일 후 불량 |
| 3 | STAND_8 토크 | 1일 | 0.014 | 전일 토크 이상 |
| 4 | 핀치롤4 토크 | 5일 | 0.041 | 5일 전 변화 |
| 5 | STAND_10 토크 | 2일 | 0.047 | |

> **가열 상부 온도가 Granger 인과 1위** (p=0.002) — 가열 조건 변동이 2일 후 불량으로 이어질 수 있음

### 4.6 전체 상관 구조

![상관 히트맵](../analysis_output/2026_01_02_defect_factor_analysis/charts/B4_correlation_heatmap.png)

### 4.7 통계적 비교: 불량일 vs 정상일

![박스플롯 비교](../analysis_output/2026_01_02_defect_factor_analysis/charts/C1_defect_vs_normal_boxplot.png)

![토네이도 차트](../analysis_output/2026_01_02_defect_factor_analysis/charts/C2_tornado_defect_vs_normal.png)

**유의미한 차이** (p < 0.05):

| 태그 | 불량일 | 정상일 | 차이 | p값 |
|------|--------|--------|------|------|
| 빌렛 추출 온도 | 1,006°C | 973°C | **+32.5°C** | 0.026 |
| STAND_4 토크 | 52.52 | 48.98 | +7.2% | 0.030 |
| STAND_7 토크 | 41.95 | 40.18 | +4.4% | 0.042 |
| STAND_1 토크 std | 12.72 | 10.81 | +17.7% | 0.015 |
| STAND_12 토크 std | 5.67 | 4.58 | +23.9% | 0.030 |

> 불량일은 **"고온 + 고토크 + 고변동"** 조건

### 4.8 머신러닝 교차 검증

![ML Feature Importance](../analysis_output/2026_01_02_defect_factor_analysis/charts/C3_ml_feature_importance.png)

Random Forest와 XGBoost 두 모델 모두에서 **4/4 만장일치 태그**:
- STAND_12 토크 변동(std)
- STAND_1 토크 변동(std) — **ML에서 새롭게 발견**
- STAND_12 속도 변동(std) — **속도 변동성 신규 지표**
- STAND_9 속도 변동(std)

> ML이 통계 분석과 **독립적으로 같은 결론**을 내림. 추가로 **속도 변동성**이라는 새로운 지표 발견.

---

## 5. 데이터 필터 설정

### 5.1 4가지 필터 유형

IBA 데이터에는 비가동, 롤교체, 권취 과도상태 등 분석에 부적합한 구간이 포함됩니다. 이를 제거하기 위해 4가지 필터를 정의했습니다.

| 필터 | 쉬운 설명 | 적용 범위 |
|------|----------|----------|
| **run_only** | "설비가 실제로 돌아가는 시간만" | 전체 태그 |
| **special_ops** | "정상 조업(압연기+가열로 가동)만" | 전체 태그 |
| **roll_change** | "롤 교체 시 급변 구간 제거" | 스탠드+핀치롤 58개 |
| **coiling_transient** | "권취 가감속 구간 제거" | 핀치롤 24개만 |

### 5.2 프리셋 구성

| 프리셋 | 필터 조합 | 데이터 잔존율 | 용도 |
|--------|----------|-------------|------|
| P0_RAW | 없음 | 100% | 원시 데이터 |
| P1_BASIC | run_only | ~75% | 기본 분석 |
| **P2_OPTIMAL** | run + special_ops | ~65% | **권장 (본 분석 사용)** |
| P3_STRICT | 전체 4개 | ~45% | 엄격 분석 |
| P4_PER_TAG | 태그별 개별 | ~55% | 최적화 |

### 5.3 2026 데이터 적용 결과

**발견**: P1_BASIC과 P2_OPTIMAL이 **동치** — `OPERATION_STATUS='RUN'`이면 이미 `MILL_STATUS='RUN'`이고 `FURNACE_STATUS='HOT'`

| 프리셋 | 데이터 건수 | 비율 |
|--------|-----------|------|
| 전체 | 84,919 | 100% |
| P1 = P2 | 30,923 | **36.4%** |

> 2026 데이터에서는 P2 추가 필터가 데이터를 더 줄이지 않음. **이전 분석 결과가 P2에서도 동일하게 유효**.

### 5.4 태그 카테고리별 필터 적용

| 카테고리 | 태그수 | run_only | special_ops | roll_change | coiling |
|----------|--------|:--------:|:-----------:|:-----------:|:-------:|
| 가열로 온도 | 9 | O | O | - | - |
| 가열로 부대 | 10 | O | O | - | - |
| 스탠드 토크 | 16 | O | O | **O** | - |
| 스탠드 속도 | 15 | O | O | **O** | - |
| 스탠드 부하 | 15 | O | O | **O** | - |
| 핀치롤 | 12 | O | O | **O** | **O** |
| 냉각수 | 2 | O | O | - | - |
| PR 상세 | 12 | O | O | **O** | **O** |

---

## 6. 설비 정지와 불량의 관계

### 6.1 개요

2026년 1~2월 317건의 설비 정지 이벤트와 66건 불량의 시간적 연관성을 분석했습니다.

**핵심 수치**: 불량의 **78.8%가 설비 정지 후 2시간 이내** 발생

### 6.2 정지 유형별 불량률

![정지 유형별 불량률](../analysis_output/2026_01_02_defect_factor_analysis/charts/D1_stop_type_defect_rate.png)

| 정지유형 | 코드 | 정지 횟수 | 후속 불량 | 불량률 | 전체 대비 |
|----------|------|-----------|----------|--------|----------|
| **계획정지** | 5000 | 98 | **55건** | **2.71%** | 2.0배 |
| 정기보수 | 1000 | 32 | 10건 | 2.35% | 1.8배 |
| 라인장애 | 2000 | 13 | 6건 | 1.77% | 1.3배 |
| 품질장애 | 3000 | 10 | 2건 | 0.79% | 0.6배 |

> **계획정지(F/B점검)가 불량 최다 유발** — 56건 F/B점검에서 38건 불량

### 6.3 정지 시간대별 위험도

![정지 시간대별 불량률](../analysis_output/2026_01_02_defect_factor_analysis/charts/D2_stop_duration_defect_rate.png)

| 정지 시간 | 불량률 | 해석 |
|----------|--------|------|
| **0~30분** | **2.61%** | **가장 위험 — 불완전한 복구** |
| 30~60분 | 0.64% | 적절한 점검 시간 |
| 8시간+ | **0.00%** | **완전 안전 — 충분한 정비** |

> **역설적 발견**: 짧은 정지가 가장 위험. 충분한 정비 시간이 품질을 보장.

### 6.4 FAULT/알람 직접 영향

| 장애 | 불량 | 불량률 | 처리 |
|------|------|--------|------|
| F/B점검 + 수량조절 | 7건 | 21.9% | 수량조절 |
| F/B점검(토션발생) | 4건 | 26.7% | #18 입구교체 |
| **BWS DRIVE FAULT 알람** | 4건 | 11.8% | 시뮬레이션 후 조업 |
| **BWS INVERTER SHORT CIRCUIT** | 3건 | 12.5% | 소재회수 |

> **BWS INVERTER FAULT 알람 후 불량률 12~15%** — 현재 "시뮬레이션 후 재가동" 조치가 불충분

### 6.5 정지 전후 센서 변화

![정지 전후 비교](../analysis_output/2026_01_02_defect_factor_analysis/charts/D3_before_after_stop.png)

5건의 고위험 정지 이벤트에서 공통 패턴:

| 변화 | 정지 전 | 정지 후 | 의미 |
|------|--------|--------|------|
| 빌렛 온도 | 1,054°C | 1,045°C (↓9.7°C) | **정지 중 냉각** |
| S9 토크 std | 3.75 | 5.45 **(+45.3%)** | **압연 불안정 증가** |

> **인과 체인**: `정지 → 빌렛 온도 하락 → 토크 변동 증가 → 토션 불량`

### 6.6 Odds Ratio: 정지 후 2시간 위험도

![Odds Ratio](../analysis_output/2026_01_02_defect_factor_analysis/charts/D4_odds_ratio_stop_defect.png)

| 구간 | 번들 | 불량 | 불량률 |
|------|------|------|--------|
| 정지 후 2시간 | 2,749 (55%) | **52건 (79%)** | 1.89% |
| 비정지 구간 | 2,203 (45%) | 14건 (21%) | 0.64% |

**Odds Ratio = 3.0** — 정지 후 2시간에 불량이 3배 더 잘 발생

> 전체 번들의 55%가 정지 후 구간이지만, 불량의 **79%가 이 구간에 집중**.

## 7. 강종별 심층 분석

### 7.1 D5 vs N5 비교

![D5 vs N5 비교](../analysis_output/2026_01_02_defect_factor_analysis/charts/E1_d5_vs_n5_comparison.png)

**공통점** (양 강종 모두):
- STAND_9 토크: D5 ρ=+0.51, N5 ρ=+0.46 → **양 강종 동일 방향**
- 빌렛 추출 온도: D5 ρ=+0.42, N5 ρ=+0.42 → **완전 일치**

**차이점**:

| 태그 | D5 | N5 | 해석 |
|------|-----|-----|------|
| 균열대 하부온도 std | **ρ=+0.70 (p=0.024)** | ρ=+0.24 | D5 고유: 가열 불균일 |
| 노압(Pressure) | **ρ=-0.59 (p=0.074)** | 미유의 | D5 고유: 노압 저하 위험 |
| STAND_10/14 토크 std | 미유의 | **ρ=+0.53 (p=0.06)** | N5 고유: 후반 스탠드 |
| STAND_6~8 토크 | 미유의 | ρ=+0.40~0.47 | N5 고유: 중간 스탠드 |
| **STAND_14 토크 avg** | **ρ=-0.24** | **ρ=+0.39** | **방향 반전!** |

> **STAND_14 방향 반전**: D5는 14번 스탠드 저부하(패스 미스), N5는 과부하가 불량과 연관 — 강종별 압연 특성 차이

### 7.2 D5 고유 위험 요소

- **균열대 하부 온도 불균일** (SoakBot std, p=0.024) — 통계적으로 가장 유의
- **노압 저하** (Furnace Pressure, p=0.074) — 경계 유의
- **해석**: D5 강종은 가열로 **온도 균일성**이 품질의 핵심

### 7.3 N5 고유 위험 요소

- **중간~후반 스탠드(6~14번) 토크 변동** 증가
- STAND_10, STAND_14 토크 std가 경계 유의 (p~0.06)
- **해석**: N5 강종은 **압연 중반~후반부 부하 안정성**이 핵심

### 7.4 D4 특성

| 규격 | 생산 | 불량 | 불량률 |
|------|------|------|--------|
| D4-D16 | 60 | 8 | **13.33%** |
| D4-D10 | 302 | 5 | 1.66% |
| D4-D13 | 395 | 0 | 0.00% |

- Stand14 토크 -7.6%, FB Master 토크 +7.1% → D5 패턴(Stand14 저부하)과 유사

---

## 8. 규격별 심층 분석

### 8.1 D5-D10: 핀치롤3 토크 저하

![D5-D10 PR3 산점도](../analysis_output/2026_01_02_defect_factor_analysis/charts/E2_d5d10_pr3_torque_scatter.png)

| 지표 | 값 |
|------|-----|
| 생산 | 1,001번들, 불량 21건 (2.10%) |
| **1위 유의 태그** | **PINCHROLL_3 토크 (r=-0.774, p=0.041)** |
| 불량 유형 | 토션 81% |
| 불량일 PR3 토크 | 14.5 (정상일 25.0 대비 **-42%**) |

- 01-15 고불량일(6.98%): PR3 토크가 ~4.5로 급감 (정상 ~30)
- **고속 규격 D10에서 핀치롤3 토크 저하와 토션 불량이 강하게 연관 (장력 부족 → 권취 불안정 메커니즘, 공정적으로 가장 합리적인 인과 경로)**
- 교대: B조 3.82% > A조 > D조(0%)
- 시간대: 오후 14~17시 67% 집중

### 8.2 N5-D16: 가열로 압력 저하 (n=5 조업일 기반, 탐색적 참고치)

![N5-D16 로압 산점도](../analysis_output/2026_01_02_defect_factor_analysis/charts/E3_n5d16_furnace_pressure_scatter.png)

| 지표 | 값 |
|------|-----|
| 생산 | 826번들, 불량 13건 (1.57%) |
| **1위 유의 태그** | **FURNACE_PRESSURE (r=-0.900, p=0.038)** |
| 불량 유형 | 토션 85% |
| 교대 | **D조에서만 전량 발생** (2.92%) |
| 시간대 | 야간 21~22시 77% |

- 가열대/균열대 온도 계열이 모두 상위 → **가열 충분성이 D16 품질의 핵심**
- 로압 저하 시 연소 효율 저하 → 빌렛 가열 부족 → 토션

### 8.3 D4-D16: 권취 설비 26분 연속 불량

| 지표 | 값 |
|------|-----|
| 생산 | 60번들, 불량 8건 **(13.33%)** |
| 불량 유형 | **누워감김 100%** (토션 아님) |
| 발생 시점 | 02-13, 17:00~17:27, **26분간 연속** |
| 공정 특성 | 밀속도 절반, PR3 토크 +83% (저속 고부하) |

- 동일 lot(P144394A) 연속 8번들 → **권취기 세팅 오류 또는 설비 이상**
- 불량 시점: PR3 토크 -31% 급감 + 빌렛 온도 -4.5%

### 8.4 규격별 불량 메커니즘 비교

| 항목 | D5-D10 | N5-D16 | D4-D16 |
|------|--------|--------|--------|
| **핵심 원인** | PR3 토크 저하 | 로압/온도 저하 | 저속 고부하+권취 설비 |
| **불량 유형** | 토션 81% | 토션 85% | 누워감김 100% |
| **교대 집중** | B조 | D조 | A조 |
| **시간대** | 오후 14~17시 | 야간 21~22시 | 17시 26분 |
| **공정 특성** | 고속/고FB토크 | 저속/고PR3토크 | 극저속/극고부하 |
| **공통** | FURNACE_PRESSURE (음의 상관) | 동일 | - |

> **핵심**: 통합 분석에서는 "토크 변동"이 지배적이었으나, 규격별로 보면 **불량 메커니즘 자체가 다릅니다**. 규격별 관리 기준이 필요합니다.

---

## 9. 종합 태그 랭킹

4가지 분석(상관, Granger, Mann-Whitney, ML)의 결과를 통합한 Composite Score:

### Top 15 종합 랭킹

| 순위 | 태그 | 점수 | 출현 | 핵심 근거 |
|------|------|------|------|----------|
| **1** | **STAND_9 토크 (std)** | **1.014** | 4/4 | 모든 분석 Top, r=0.598 |
| **2** | **빌렛 추출 온도 (avg)** | **0.941** | 4/4 | +32.5°C, p=0.026 |
| **3** | STAND_7 토크 (std) | 0.660 | 3/4 | CCF+Granger+MW |
| **4** | STAND_3 토크 (std) | 0.622 | 3/4 | Pearson+CCF |
| **5** | **가열 상부 온도** | **0.537** | 2/4 | Granger 최강 p=0.002 |
| 6 | STAND_8 토크 (std) | 0.472 | 2/4 | Pearson 1위 r=0.623 |
| 7 | STAND_10 토크 (std) | 0.366 | 2/4 | |
| 8~15 | STAND_12,11,4 등 | 0.129~0.250 | 1/4 | 개별 분석에서 유의 |

### 모니터링 우선순위 (Tier 분류)

| Tier | 태그 | 감시 방법 | 경보 기준 |
|------|------|----------|----------|
| **Tier 1** | STAND_9 토크 (std) | 일별 표준편차 관리도 | std 상위 20% 초과 |
| **Tier 1** | 빌렛 추출 온도 (avg) | 일별 평균 추적 | 정상 대비 +30°C |
| **Tier 1** | 가열 상부 온도 | 4일 이동평균 | 급변(2σ) 시 사전 경보 |
| Tier 2 | STAND 3,7,8 토크 std | 일별 표준편차 | std 급증 시 점검 |
| Tier 3 | FURNACE_O2, PR6, PR4 | 일별 추적 | 보조 지표 |

---

## 10. 조치 권고 로드맵

### 10.1 즉시 (1주 내)

| # | 조치 | 대상 | 효과 |
|---|------|------|------|
| 1 | Tier 1 모니터링 도입 | STAND_9 std + 빌렛 온도 + 가열 상부 온도 | 불량 사전 감지 |
| 2 | 정지 후 2시간 집중 감시 | 모든 정지 이벤트 | OR 3.0배 위험 구간 관리 |
| 3 | F/B 점검 후 온도 게이트 | 재가동 시 빌렛 온도 확인 | 토션 연쇄 방지 |

### 10.2 단기 (1개월)

| # | 조치 | 대상 | 효과 |
|---|------|------|------|
| 4 | BWS INVERTER 근본 점검 | 반복 SHORT CIRCUIT FAULT | 불량률 12~15% 해소 |
| 5 | D4-D16 권취 설비 검증 | 26분 연속 불량 원인 | 13.33% 불량률 개선 |
| 6 | A조 공정 표준 교육 | 불량률 2.05% (타조 2배) | 교대 편차 해소 |

### 10.3 중기 (3개월)

| # | 조치 | 대상 | 효과 |
|---|------|------|------|
| 7 | 데이터 축적 재검증 | 3~6개월 데이터 | 소표본 보완, 신뢰도 강화 |
| 8 | 규격별 관리 기준 수립 | D5-D10: PR3, N5-D16: 로압 | 규격 특화 품질 관리 |
| 9 | 실시간 대시보드 구축 | Tier 1~3 태그 통합 | 상시 모니터링 체계 |

---

## 11. 한계점 및 후속 과제

| 한계 | 내용 | 대응 |
|------|------|------|
| **소표본** | 22일 조업, 불량 66건 | 3~6개월 데이터 축적 후 재검증 |
| **상관 ≠ 인과** | Granger는 예측 인과, 물리적 인과 아님 | 도메인 전문가 협의 + 실험 |
| **일별 집계** | 코일 단위 매칭이 아닌 일별 평균 | 코일 단위 IBA 매칭 시 정밀도 향상 |
| **빈 컬럼** | 라인(A/B), 빌렛코드 2026 데이터 없음 | 라인별 분석 불가 |
| **OUTLIER 미실행** | iba_alter 이상치 점수 초기값 | Phase1 이상치 탐지 별도 실행 필요 |

---

## 부록

### A. 기술 상세 리포트
`docs/2026_01_02_DATA_INTEGRATION_REPORT.md` (1,100+ 줄, 전체 Phase 1~5 + 설비 분석 + 강종/규격별 상세)

### B. 차트 파일 목록
`analysis_output/2026_01_02_defect_factor_analysis/charts/`

| 차트 | 파일 | 내용 |
|------|------|------|
| A1 | A1_defect_by_hour.png | 시간대별 불량 |
| A2 | A2_defect_by_dayofweek.png | 요일별 불량률 |
| A3 | A3_defect_by_shift.png | 근무조별 불량률 |
| A4 | A4_defect_heatmap_grade_size.png | 강종×사이즈 히트맵 |
| B1 | B1_top10_correlation_ranking.png | Top 10 상관 랭킹 |
| B2 | B2_stand9_torque_std_vs_defect_rate.png | S9 토크 vs 불량률 |
| B3 | B3_granger_causality_top10.png | Granger 인과 Top 10 |
| B4 | B4_correlation_heatmap.png | 상관 히트맵 |
| C1 | C1_defect_vs_normal_boxplot.png | 불량/정상 박스플롯 |
| C2 | C2_tornado_defect_vs_normal.png | 토네이도 차트 |
| C3 | C3_ml_feature_importance.png | ML Feature Importance |
| D1 | D1_stop_type_defect_rate.png | 정지유형별 불량률 |
| D2 | D2_stop_duration_defect_rate.png | 정지시간별 불량률 |
| D3 | D3_before_after_stop.png | 정지 전후 비교 |
| D4 | D4_odds_ratio_stop_defect.png | Odds Ratio |
| E1 | E1_d5_vs_n5_comparison.png | D5 vs N5 비교 |
| E2 | E2_d5d10_pr3_torque_scatter.png | D5-D10 PR3 산점도 |
| E3 | E3_n5d16_furnace_pressure_scatter.png | N5-D16 로압 산점도 |

### C. 분석 환경
- ClickHouse: dhsteel DB (crm-clickhouse 컨테이너)
- Python: 3.12 + matplotlib 3.10 + seaborn 0.13 + scipy 1.16 + scikit-learn + xgboost
- 분석 일시: 2026-03-22
