Repository: pathcosmos/steel_grade_iqr_analysis_v2

# 강종별 다각적 이상치 분석 (Steel Grade Multi-Method Anomaly Analysis) v2 - 종합 보고서

> **문서 버전**: 3.3
> **작성일**: 2026-02-09
> **목적**: 강종별/규격별 IQR 분석 및 다각적 이상치 탐지(CUSUM-EWMA, Rolling Z-Score, Mahalanobis, STL) 방법론, 필터 시스템, 태그 상세 설명 종합 정리

---

## 목차

1. [분석 시스템 개요](#1-분석-시스템-개요)
2. [필터 시스템 상세](#2-필터-시스템-상세)
3. [A/B 라인(L1/L2) 분류](#3-ab-라인l1l2-분류)
4. [IQR 분석 방법론](#4-iqr-분석-방법론)
5. [규격별 IQR 분석](#5-규격별-iqr-분석)
6. [Adjusted IQR (왜도 보정 IQR)](#6-adjusted-iqr-왜도-보정-iqr)
7. [CUSUM-EWMA 공정 관리도](#7-cusum-ewma-공정-관리도)
8. [Rolling Z-Score 동적 이상치 분석](#8-rolling-z-score-동적-이상치-분석)
9. [Mahalanobis 다변량 이상치 분석](#9-mahalanobis-다변량-이상치-분석)
10. [STL 계절-추세 분해 분석](#10-stl-계절-추세-분해-분석)
11. [분석 방법 비교](#11-분석-방법-비교)
12. [태그 카테고리별 상세 설명](#12-태그-카테고리별-상세-설명)
13. [위험도 분류 기준](#13-위험도-분류-기준)
14. [추가 수집 필요 태그](#14-추가-수집-필요-태그)
15. [분석 실행 가이드](#15-분석-실행-가이드)
16. [부록](#16-부록)

---

## 1. 분석 시스템 개요

### 1.1 시스템 아키텍처

```
┌──────────────────────────────────────────────────────────────────────┐
│                     IBA 다각적 이상치 분석 시스템                       │
├──────────────────────────────────────────────────────────────────────┤
│                                                                      │
│  ┌─────────────┐   ┌─────────────┐   ┌─────────────────────────┐    │
│  │ ClickHouse  │ → │  필터링     │ → │  분석 엔진 (6종)        │    │
│  │   (원본)    │   │  엔진       │   │                         │    │
│  └─────────────┘   └─────────────┘   │  ① Standard IQR        │    │
│        ↓                 ↓           │  ② Adjusted IQR        │    │
│  v_iba_by_steel    tag_filter_       │  ③ CUSUM-EWMA          │    │
│  _grade 뷰         config.yaml      │  ④ Rolling Z-Score     │    │
│                                      │  ⑤ Mahalanobis         │    │
│                                      │  ⑥ STL Residual        │    │
│                                      └─────────────────────────┘    │
│                                                ↓                     │
│                                      차트(PNG) + 보고서(MD) + JSON  │
└──────────────────────────────────────────────────────────────────────┘
```

### 1.2 강종별 데이터 현황

| 강종 | 레코드 수 | 기간 | 월 수 | 비고 |
|------|-----------|------|-------|------|
| **N5** | 148,239건 | 2025-04 ~ 2025-08 | 5개월 | 최다 데이터 |
| **D5** | 74,855건 | 2025-03 ~ 2025-08 | 6개월 | 최장 기간 |
| **D4** | 20,144건 | 2025-05 ~ 2025-08 | 4개월 | - |
| **B5** | 14,391건 | 2025-04 ~ 2025-08 | 5개월 | 최초 분석 대상 |

### 1.3 태그 현황 요약

| 항목 | 값 |
|------|-----|
| 총 태그 수 | 85개 (분석 대상) |
| 카테고리 수 | 10개 |
| 제외 태그 수 | 9개 (데이터 품질 이슈) |

### 1.4 분석 출력 구조

```
analysis_output/steel_grade_iqr_analysis_v2/
│
├── ATTENTION_TAGS_REPORT.md                  # 전 강종 주의 태그 종합 보고서
├── VCC_TAG_DATA_REQUEST.md                   # VCC/권취부 태그 수집 요청서 (v1.2)
├── README.md                                 # 본 문서
│
├── {강종}/                                   # B5, D4, D5, N5
│   ├── 01_Furnace_Top_Temperature/           # 카테고리별 IQR 차트
│   │   ├── {tag}_analysis.png                #   종합 6패널
│   │   ├── {tag}_01_timeseries.png           #   개별 차트 (01~07)
│   │   └── monthly/{yyyy-mm}/*.png           #   월별 차트
│   ├── 02~09_*/                              # 나머지 카테고리 (동일 구조)
│   ├── {규격}/                               # D10, D13, D16, D20 등
│   │   ├── 01~09_*/                          #   규격별 카테고리 차트
│   │   ├── iqr_analysis_{강종}_{규격}_results.json
│   │   └── IQR_ANALYSIS_REPORT_{강종}_{규격}_KO.md
│   ├── iqr_analysis_{강종}_results.json      # 강종 통합 IQR 결과
│   ├── adjusted_iqr_results_{강종}.json      # Adjusted IQR 결과
│   ├── IQR_ANALYSIS_REPORT_{강종}_KO.md
│   ├── ADJUSTED_IQR_ANALYSIS_REPORT_{강종}_KO.md
│   └── ADJUSTED_IQR_PLAN.md
│
├── cusum_ewma/
│   ├── {강종}/
│   │   ├── {카테고리}/{tag}_cusum.png        # CUSUM 누적합 차트
│   │   ├── {카테고리}/{tag}_ewma.png         # EWMA 지수가중 차트
│   │   ├── {카테고리}/{tag}_combined.png     # 통합 차트
│   │   ├── {규격}/                           # 규격별 분석 결과
│   │   │   ├── {카테고리}/{tag}_*.png
│   │   │   ├── cusum_ewma_{강종}_{규격}_results.json
│   │   │   └── CUSUM_EWMA_REPORT_{강종}_{규격}_KO.md
│   │   ├── cusum_ewma_{강종}_results.json
│   │   └── CUSUM_EWMA_REPORT_{강종}_KO.md
│   └── summary/drift_detection_summary.csv
│
├── rolling_zscore/
│   ├── {강종}/
│   │   ├── {카테고리}/{tag}_rolling_zscore.png
│   │   ├── {규격}/                           # 규격별 분석 결과
│   │   │   ├── {카테고리}/{tag}_rolling_zscore.png
│   │   │   ├── rolling_zscore_{강종}_{규격}_results.json
│   │   │   └── ROLLING_ZSCORE_REPORT_{강종}_{규격}_KO.md
│   │   ├── rolling_zscore_{강종}_results.json
│   │   └── ROLLING_ZSCORE_REPORT_{강종}_KO.md
│
├── mahalanobis/
│   ├── {강종}/
│   │   ├── {카테고리}_correlation_heatmap.png  # 상관계수 히트맵
│   │   ├── {카테고리}_distance.png             # 거리 분포
│   │   ├── {카테고리}_pca_scatter.png          # PCA 산점도
│   │   ├── {규격}/                             # 규격별 분석 결과
│   │   │   ├── {카테고리}_*.png
│   │   │   ├── mahalanobis_{강종}_{규격}_results.json
│   │   │   └── MAHALANOBIS_REPORT_{강종}_{규격}_KO.md
│   │   ├── mahalanobis_{강종}_results.json
│   │   └── MAHALANOBIS_REPORT_{강종}_KO.md
│
└── stl_residual/

File: 0330_additional/00_CUSTOMER_REQUIREMENTS_OVERVIEW.md
# 고객 추가 요구사항 총괄 (2026-03-30 접수)

## 배경

- **분석 기간**: 2025.03~08 / 2026.01~02 데이터 분석 결과
- **발생 경위**: 현업 논의 후 피드백, 이전 회의 내용에 추가 반영 요청
- **마감**: 2026년 3월 31일 (중간 보고 자료용)

---

## 요구사항 5가지 요약

| # | 요구사항 | 핵심 질문 | 우선순위 |
|:-:|---------|----------|:--------:|
| 1 | 인과관계 분석 (원인-결과 방향성) | 수치 변동이 먼저? 불량이 먼저? | 높음 |
| 2 | 가열로 vs 토크 선후관계 | 어느 것이 선행 지표인가? | 높음 |
| 3 | 설정값 vs 실제값 Gap + 관리 기준 | 정상 조업 범위는? 기준치는? | 높음 |
| 4 | Stand 14 & 블록밀 재검토 | 왜 변동성/불량이 예상보다 작은가? | 중간 |
| 5 | 변동성 vs ML 순위 불일치 해소 | 왜 두 방법의 Feature 순위가 다른가? | **최고** |

---

## 추가 요청사항

### 공정 흐름 방향성 검증

현업에서 제기한 의문:

- **정방향 가설**: 가열로 영향 → 조압연 → 사상압연 → 후공정 불량
- **역방향 가설**: 조압연/사상압연 부하 → 가열로 설정 영향
- **특정 설비**: Stand 8번 등, 가열로에서 영향 받아 중간압연/사상압연에 전파되는 경로

### 결과물 용도

| 구분 | 내용 |
|------|------|
| 결과물 용도 | 분석 결과 + Top Feature 선정 → **중간 보고 자료** |
| 향후 적용 | 데이터 수집 및 시스템 구성 시에도 위 사항 반영 요청 |
| 문의 방법 | 유선 연락 |

### 작업 대상

- 작업 대상 태그들 확정 필요
- 조정 필요한 설비 대상 특정 필요
- 현업에서 해당 설비들 대상으로 검증 요청

### 분석 대상 태그 통합 목록

| 영역 | 태그 | 관련 요구사항 | 현재 상태 |
|------|------|:----------:|----------|
| **가열로** | 가열로 압력 | #1,#2,#3 | 확정 인자 (RUN p=0.000021) |
| | MAIN_GAS_FLOW | #1,#2,#5 | 315분석 1위 (FI 38.7%) |
| | 가열 상부/하부 온도 | #1,#3 | 부분 신뢰 |
| | 균열대 Z1/Z2 온도 | #1,#5 | 역설적 패턴 (통계 1위) |
| | 빌렛 추출 온도 | #3 | 불량 유형별 임계값 |
| **조압연** | Stand 1~6 토크/속도 | #2 | RUN에서 거짓 신호 |
| **중간압연** | **Stand 7~10 토크/속도** | #2, 추가 | **Stand 8 중점 (현업 지목)** |
| **사상압연** | Stand 11~14 토크/속도 | #4 | Stand 14 재검토 대상 |
| **블록밀** | FB 마스터 토크/속도 | #4 | 약한 신호 |
| **핀치롤** | PR1~4 토크 | #1,#2,#3 | PR3 확정 인자 (D5-D10) |
| **냉각** | 냉각수 유량 | #5 | 315분석 Top-3 |
| **설정값** | 전체 Setpoint 태그 | #3 | **미확보 — 현업 확인 필요** |

### 기존 FOLLOW_UP_TASKS(3/23)와의 매핑

| 기존 #  | 항목 | → 신규 요구사항 |
|:-------:|------|:-----------:|
| #9 | 딱지/돼지꼬리 온도 정밀화 | #1 (인과관계) |
| #10 | TRANS 상태 세분화 | #1 (인과관계) |
| #11 | ±5분 윈도우 매칭 | **#1 (필수 포함)** |
| #12 | OUTLIER_SCORE 실행 | (별도 진행) |
| #13 | Simpson's Paradox 전수 | #5 (ML vs 통계) |

---

## 핵심 요약 (한 줄)

> **"변동성이 원인인지 결과인지 전후관계를 TAG로 규명하고, 설비별 관리 기준을 제시하되, ML과 통계 분석 간 Feature 순위 불일치를 좁혀 현장 설득력 있는 중간 보고서를 3/31까지 완성해 달라"**

---

## 관련 문서

| 문서 | 내용 |
|------|------|
| [01_REQ1_CAUSALITY_ANALYSIS.md](01_REQ1_CAUSALITY_ANALYSIS.md) | 요구사항 #1 상세 |
| [02_REQ2_FURNACE_VS_TORQUE.md](02_REQ2_FURNACE_VS_TORQUE.md) | 요구사항 #2 상세 |
| [03_REQ3_SETPOINT_GAP_ANALYSIS.md](03_REQ3_SETPOINT_GAP_ANALYSIS.md) | 요구사항 #3 상세 |
| [04_REQ4_STAND14_BLOCKMILL.md](04_REQ4_STAND14_BLOCKMILL.md) | 요구사항 #4 상세 |
| [05_REQ5_ML_VS_STAT_RECONCILIATION.md](05_REQ5_ML_VS_STAT_RECONCILIATION.md) | 요구사항 #5 상세 |
| [06_EXISTING_ANALYSIS_STATUS.md](06_EXISTING_ANALYSIS_STATUS.md) | 기존 분석 현황 대비 |
| [07_PROCESS_FLOW_VERIFICATION.md](07_PROCESS_FLOW_VERIFICATION.md) | 공정 흐름 방향성 검증 |
| [08_ACTION_PLAN_PRIORITY.md](08_ACTION_PLAN_PRIORITY.md) | 작업 우선순위 및 일정 |

File: 0330_additional/01_REQ1_CAUSALITY_ANALYSIS.md
# 요구사항 #1: 인과관계 분석 (원인-결과 방향성)

## 고객 요청 원문

- **핵심 질문**: 수치 변동이 먼저인가 → 불량 발생? OR 고장/불량 발생 후 → 수동 조정으로 변동폭 커진 것?
- 현재 변동성 데이터만으로는 판단 불가
- **필요 작업**: 태그(TAG) 연결하여 시계열 전후관계 분석

---

## 기존 분석에서 완료된 것

### 역인과 확인 완료 (3건)

| 경로 | 일별 판정 | 코일 단위 재검증 | 최종 판정 |
|------|----------|----------------|---------|
| 스탠드 토크 변동 증가 → 불량 | 5/5 확정 (r=0.60) | RUN -0.0% (p=0.259) | **역인과**: 불량→정지→토크변동 |
| 빌렛 온도 +32.5°C → 불량 | p=0.026 유의 | p=0.877 비유의 | **역인과**: 일별 집계의 허위 상관 |
| 가열 상부 온도 선행 → 불량 | Granger p=0.002 | p=0.174 비유의 | **역인과**: 시간 집계 오류 |

### 확정된 인과관계 (5건)

| 인과 경로 | 검증 방법 | 신뢰도 | 메커니즘 |
|---------|---------|:------:|---------|
| PR3 토크 부족 → 토션 | RUN 필터 + OR=15.7 | 높음 | 핀치롤 장력 부족 → 비틀림 |
| 가열로 압력 저하 → 누워감김 | 전 강종 일관, confounding 14% | 높음 | 가열 불균일 → 자세 불안정 |
| 저온 빌렛(830°C) → 딱지 | 불량 유형별 100% 일치 | 높음 | 저온 → 표면 결함 |
| 고온 빌렛(1,150°C) → 돼지꼬리 | 불량 유형별 100% 일치 | 높음 | 고온 과압연 → 선단부 변형 |
| TRANS/IDLE 상태 → 권취불량 | 불량 80%가 TRANS/IDLE | 높음 | 권취기 오작동 |

### 의심되나 확정 불가 (3건)

| 경로 | 현황 | 한계 |
|------|------|------|
| 온도 변동성 감소 → 불량 (315분석) | Spearman 8/9건 음의 상관 | 인과 메커니즘 불명확 |
| 가스 유량 감소 → 불량 (315분석) | 4기법 모두 상위, FI 38.7% | Granger 미실행, 시간차 미확인 |
| 정지 후 2시간 → 불량 (2026) | OR=3.0 확인 | 역인과 vs 인과 구분 필요 |

---

## 추가 조사 필요 사항

### 1. TAG 시계열 전후관계 분석

**목적**: 변동 발생 시점과 불량 발생 시점의 선후 관계를 TAG 단위로 규명

**방법**:
- 현재 ±30초 단일 시점 매칭 → **±5분/±10분 윈도우로 확장**
- 불량 발생 전 태그 변동 추이 vs 불량 발생 후 태그 변동 추이 비교
- 이벤트 기반 시계열 분석 (Event Study 방법론)

**분석 대상 태그**:
- 가열로 압력 (확정 인자)
- PR3 토크 (확정 인자, D5-D10)
- MAIN_GAS_FLOW (315분석 1위)
- 균열대 Z1/Z2 온도 (역설적 패턴)
- Stand 8~14 토크/속도 (현업 지목)

### 2. Granger 인과 검정 코일 단위 재실행

**목적**: 일별 집계에서 유의했던 Granger 결과를 코일 단위에서 재검증

**대상**:
- 가열 상부 온도 → 불량 (일별 p=0.002, 코일 미실행)
- MAIN_GAS_FLOW → 불량 (315분석에서 미실행)
- 가열로 압력 → 토크 변동 (교차 인과)

### 3. 정지 후 불량 패턴 인과 방향 확정

**목적**: "정지 → 불량" vs "불량 → 정지" 구분

**방법**:
- 정지 유형별 (계획정지 vs 비계획정지) 후속 불량률 비교
- 계획정지 후 불량이 높으면 → 정지 자체가 원인 (설비 불안정)
- 비계획정지만 불량이 높으면 → 불량이 원인 (역인과)

---

## 선결 조건

| 항목 | 상태 | 비고 |
|------|:----:|------|
| 코일 단위 데이터 (5,035건) | 확보 | 2026.01~02 |
| 315분석 일별 데이터 (87일) | 확보 | 2025.03~08 |
| TAG 시계열 raw 데이터 | **확인 필요** | ±5분 윈도우용 고빈도 데이터 |
| OPERATION_STATUS 컬럼 | 확보 | RUN 필터 적용 가능 |

## 예상 소요: 1~2일

## 난이도: 상

File: 0330_additional/02_REQ2_FURNACE_VS_TORQUE.md
# 요구사항 #2: 가열로 vs 토크 — 우선순위 선후관계 파악

## 고객 요청 원문

- 두 변수(가열로, 토크) 모두 변동성 우선순위가 높음
- **필요 작업**: 어느 것이 선행 지표인지 파악 → 선제 조치 방향 제시

## 추가 요청 (공정 흐름 방향성)

현업에서 제기한 2가지 가설:

1. **정방향**: 조압연/사상압연 영향 → 가열로가 영향받음 → Stand 8 등에 전파
2. **역방향**: 가열로에서 영향 → 중간압연/사상압연으로 전파

---

## 기존 분석에서 완료된 것

### 가열로 관련 확정 사항

| 항목 | 2026 1~2월 결과 | 315분석 결과 | 통합 판정 |
|------|----------------|-----------|---------|
| **가열로 압력** | RUN p=0.000021, -4.0% | Top-9 (★★), 전 강종 공통 | **확정 인자** |
| **MAIN_GAS_FLOW** | (315분석 1위) | 4/4 기법 합의, FI 38.7% (★★★★) | **최우선 조치** |
| 가열 상부 온도 | 코일 단위 p=0.174 비유의 | Top-8 (★★) | 부분 신뢰 |
| 가열 하부 Z1 온도 | 미검증 | Top-6 (★★), IQR 음의 상관 | 추가 조사 |
| 균열대 온도 (Z1/Z2) | - | 8/9건 음의 상관 (온도↓→불량↑) | 역설적 패턴 |

### 토크 관련 확정 사항

| 태그 | 2026 결과 | 판정 |
|------|----------|------|
| **PR3 토크** | RUN p=0.000011, -26% | **진짜 신호** (D5-D10 한정) |
| PR4 토크 | RUN p=0.000051, -12.9% | **진짜 신호** (약화) |
| Stand 1~12 토크 | RUN에서 0개 유의 | **거짓 신호** (TRANS/IDLE 영향) |
| Stand 9 속도 | RUN -3.6% | 부분 신호 (대폭 약화) |

### 현재까지의 결론

- 가열로 압력과 PR3 토크는 **독립적 인자**로 각각 확정
- 두 인자 간 **선후관계(lag)**는 분석되지 않음
- 공정 흐름 기반 물리적 순서: 가열로 → 조압연 → 중간압연 → 사상압연 → 핀치롤

---

## 추가 조사 필요 사항

### 1. Cross-Correlation (시차별 상관) 분석

**목적**: 가열로 태그 변동과 토크 태그 변동 간 시간차(lag) 파악

**분석 쌍**:

| 선행 후보 | 후행 후보 | 기대 lag | 물리적 근거 |
|----------|----------|---------|-----------|
| 가열로 압력 | PR3 토크 | 수분~수십분 | 가열 불균일 → 압연 부하 변동 |
| 가열로 압력 | Stand 8 토크 | 수분 | 가열 불균일 → 조압연 부하 |
| MAIN_GAS_FLOW | 가열로 압력 | 수초~수분 | 가스 유량 → 로내 압력 변화 |
| PR3 토크 | 가열로 압력 | (역방향 검증) | 압연 피드백 → 가열로 조정? |
| Stand 8 토크 | Stand 14 토크 | 수분 | 조압연 → 사상압연 전파 |

**방법**:
- `scipy.signal.correlate` 또는 `statsmodels.tsa.stattools.ccf`
- lag 범위: -30분 ~ +30분 (1분 단위)
- RUN 상태 데이터만 사용 (TRANS/IDLE 제외)

### 2. 공정 흐름 기반 인과 경로 매핑

**목적**: 물리적 공정 순서와 데이터 분석 결과의 정합성 검증

**공정 순서**:
```
가열로 → 조압연(Stand 1~6) → 중간압연(Stand 7~10) → 사상압연(Stand 11~14) → 블록밀 → 핀치롤(PR1~4) → 권취
```

**검증 항목**:

| 구간 | 검증 내용 | 방법 |
|------|---------|------|
| 가열로 → Stand 1~6 | 가열 불균일이 조압연 부하에 영향? | 가열로 온도 편차 → Stand 1~6 토크 lag 분석 |
| Stand 1~6 → Stand 7~10 | 조압연 이상이 중간압연으로 전파? | Stand 6 토크 → Stand 8 토크 lag 분석 |
| Stand 7~10 → Stand 11~14 | 중간압연 → 사상압연 전파? | Stand 10 토크 → Stand 14 토크 lag 분석 |
| Stand 11~14 → 핀치롤 | 사상압연 → 핀치롤 전파? | Stand 14 토크 → PR3 토크 lag 분석 |
| 가열로 → 핀치롤 (직접) | 가열로가 핀치롤에 직접 영향? | 가열로 압력 → PR3 토크 전체 lag 분석 |

### 3. 선제 조치 방향 도출

**목적**: 선행 지표 확정 후 어디를 먼저 관리해야 하는지 제시

**시나리오별 권고**:

| 결과 | 의미 | 선제 조치 |
|------|------|----------|
| 가열로 → 토크 (정방향 확인) | 가열로가 근본 원인 | 가열로 압력/온도 관리 강화 |
| 토크 → 가열로 (역방향 확인) | 압연 부하가 가열로에 피드백 | 압연 설정 최적화 우선 |
| 양방향 (상호 영향) | 복합 원인 | 가열로 + 핀치롤 동시 관리 |
| 독립적 (상관 없음) | 각각 별개 원인 | 각 설비 독립 관리 기준 설정 |

---

## 선결 조건

| 항목 | 상태 | 비고 |
|------|:----:|------|
| 코일 단위 시계열 데이터 | 확보 | ±30초 매칭 데이터 |
| 고빈도 시계열 데이터 | **확인 필요** | lag 분석용 분단위 데이터 |
| OPERATION_STATUS | 확보 | RUN 필터 적용 |
| 공정 순서 정보 | 확보 | 물리적 흐름 알려짐 |

## 예상 소요: 1일

## 난이도: 중

File: 0330_additional/03_REQ3_SETPOINT_GAP_ANALYSIS.md
# 요구사항 #3: 설정값 vs 실제값 Gap 분석 + 관리 기준 도출

## 고객 요청 원문

- 설정값과 실제 측정값의 차이(Gap) 정량화
- 정상 조업 시 수치 범위를 산정하여 **관리 표준(기준치)** 제시
- **고려 변수**: 계절, 강종, 사이즈

---

## 기존 분석에서 완료된 것

### 실측값 기준 불량/정상 Gap (설정값 아님)

| 항목 | 불량 버킷 | 정상 버킷 | Gap | 의미 |
|------|----------|---------|------|------|
| 가열로 압력 | 0.47 | 0.50 | -4.0% | 불량 시 설정보다 낮게 유지 |
| PR3 토크 | 27.3 | 36.9 | -26.0% | 불량 시 명확히 부족 |
| 빌렛 온도 | 974.4°C | 1,008.7°C | -3.4% | 불량 시 약간 저온 |
| STAND_9 토크 | 58.7 | 58.7 | +0.0% | RUN 상태에서 차이 없음 |

### 확정된 임계값 (실측 기반)

| 인자 | 위험 임계값 | 근거 |
|------|-----------|------|
| 가열로 압력 | ≤ 0.48 | 불량 버킷 평균, 전 강종 일관 |
| PR3 토크 | < 10 | OR=15.7 (D5-D10), 50% 이상 장력 부족 |
| 빌렛 온도 | < 830°C 또는 > 1,150°C | 딱지/돼지꼬리 불량 유형별 |

### 미완료 사항

- **설정값 데이터 자체가 미확보** — MES 또는 제어시스템에서 별도 추출 필요
- 강종×사이즈×계절별 세분화된 관리 범위 미산출
- Gap 이탈 시 불량 확률 정량화 미실행

---

## 추가 조사 필요 사항

### 1. 설정값 데이터 확보

**목적**: 각 태그의 설정값(Setpoint)과 실제값(PV, Process Value)을 쌍으로 확보

**필요 태그 목록**:

| 태그 | 설정값 태그명 (예상) | 실제값 태그명 (기존) | 비고 |
|------|-------------------|-------------------|------|
| 가열로 압력 | FURNACE_PRESSURE_SP | FURNACE_PRESSURE_PV | 확정 인자 |
| 가열로 온도 (상부) | FURNACE_TEMP_UPPER_SP | FURNACE_TEMP_UPPER_PV | 부분 신뢰 |
| 가열로 온도 (하부 Z1) | FURNACE_TEMP_LOWER_Z1_SP | FURNACE_TEMP_LOWER_Z1_PV | 추가 조사 |
| MAIN_GAS_FLOW | MAIN_GAS_FLOW_SP | MAIN_GAS_FLOW_PV | 315분석 1위 |
| 빌렛 추출 온도 | BILLET_EXTRACT_TEMP_SP | BILLET_EXTRACT_TEMP_PV | 불량 유형별 |
| PR3 토크 | (자동 제어) | PR3_TORQUE | 설정값 존재 여부 확인 |
| 냉각수 유량 | COOLING_WATER_SP | COOLING_WATER_PV | 315분석 Top |

**데이터 소스**: MES, Level 2 제어시스템, PLC 설정값 로그

### 2. 강종×사이즈×계절별 정상 조업 범위 산정

**목적**: 조건별 정상 범위를 산정하여 관리 기준 도출

**분석 매트릭스**:

| 조건 변수 | 수준 | 비고 |
|----------|------|------|
| 강종 | B5, D4, D5, N5 | 4수준 |
| 사이즈 | D10, D13, D16 등 | 강종별 상이 |
| 계절 | 봄(3~5), 여름(6~8), 가을(9~11), 겨울(12~2) | 4수준 |

**산정 방법**:

```
정상 범위 = RUN 상태 & 불량 미발생 코일의 [Q10, Q90] 구간
관리 상한(UCL) = Q90 + 1.5 × IQR
관리 하한(LCL) = Q10 - 1.5 × IQR
경보 한계(UAL/LAL) = ±2.0 × IQR
```

**출력 예시**:

| 강종 | 사이즈 | 계절 | 태그 | 정상 범위 | 관리 상한 | 관리 하한 | 경보 상한 | 경보 하한 |
|------|--------|------|------|----------|----------|----------|----------|----------|
| D5 | D10 | 겨울 | 가열로 압력 | 0.48~0.52 | 0.54 | 0.46 | 0.56 | 0.44 |
| D5 | D10 | 겨울 | PR3 토크 | 30~45 | 52 | 23 | 60 | 15 |
| ... | ... | ... | ... | ... | ... | ... | ... | ... |

### 3. Gap 이탈 시 불량 확률 정량화

**목적**: Gap이 일정 이상일 때 불량 발생 확률을 수치화

**방법**:
- Gap 구간별 (0~5%, 5~10%, 10~20%, 20%+) 불량률 산출
- Logistic Regression으로 Gap → 불량 확률 모델링
- 각 태그별 "위험 Gap 임계값" 도출

**출력 예시**:

| 태그 | Gap 구간 | 불량률 | 위험도 |
|------|---------|--------|:------:|
| 가열로 압력 | 0~2% | 1.2% | 정상 |
| 가열로 압력 | 2~5% | 3.8% | 주의 |
| 가열로 압력 | 5~10% | 8.5% | 경보 |
| 가열로 압력 | 10%+ | 15.2% | 위험 |

### 4. 계절 영향 분석

**목적**: 계절(외기온)에 따른 설정값-실제값 Gap 변동 파악

**방법**:
- 2025.03~08 (봄~여름) vs 2026.01~02 (겨울) 비교
- 가열로 관련 태그는 계절 영향이 클 것으로 예상 (외기온 → 로내 열손실)
- 냉각수 온도/유량도 계절별 차이 예상

---

## 선결 조건

| 항목 | 상태 | 비고 |
|------|:----:|------|
| **설정값 데이터** | **미확보** | **최대 장애물** — MES/제어시스템에서 추출 필요 |
| 실측값 데이터 | 확보 | 코일 단위 5,035건 + 일별 87일 |
| 강종/사이즈 정보 | 확보 | CSV에 포함 |
| 계절 정보 | 확보 | 날짜에서 파생 가능 |
| 불량 유형 정보 | 확보 | 비표준화 이슈 있으나 사용 가능 |

## 설정값 데이터 없을 경우 대안 (실행 계획 B)

설정값 확보가 불가능한 경우 **요구사항 #3을 "실측값 기반 관리 기준 도출"로 범위 축소하여 실행**합니다.

> **선언**: 설정값 미확보 시 "설정값 vs 실제값 Gap 정량화"는 실행 불가. 대신 "정상 조업 범위 산정 + 관리 기준 도출"로 대체하여 고객 요구의 핵심(관리 표준 제시)을 충족합니다.

### 대안 실행 방법

1. **정상 조업 범위 산정**: RUN 상태 & 불량 미발생 코일의 [Q10, Q90]을 "실질 관리 범위"로 설정
2. **이탈 지표 산출**: 불량 코일 평균값과 정상 범위의 거리를 "실측 Gap"으로 정의
3. **강종×사이즈×계절별 세분화**: 조건별 관리 기준표 제시
4. **이탈 시 불량 확률**: 실측값 구간별 불량률로 Logistic Regression 대체

### 대안 산출물 예시

| 강종 | 사이즈 | 계절 | 태그 | 정상 범위(Q10~Q90) | 불량 평균 | 실측 Gap | 관리 하한 | 경보 하한 |
|------|--------|------|------|:------------------:|:--------:|:--------:|:---------:|:---------:|
| D5 | D10 | 겨울 | 가열로 압력 | 0.48~0.52 | 0.47 | -2.1% | 0.46 | 0.44 |
| D5 | D10 | 겨울 | PR3 토크 | 30~45 | 27.3 | -9.0% | 23 | 15 |

### 대안 vs 원안 비교

| 항목 | 원안 (설정값 확보 시) | 대안 (실측값 기반) |
|------|:-------------------:|:-----------------:|
| Gap 정량화 | 설정값-실제값 차이 | 정상 범위-불량 평균 차이 |
| 관리 기준 | 설정값 ± 허용 편차 | Q10~Q90 + IQR 기반 |
| 계절/강종/사이즈 반영 | O | O |
| 불량 확률 모델 | Gap 기반 Logistic | 실측값 기반 Logistic |
| **고객 핵심 요구 충족** | **완전** | **부분 (관리 기준은 제시 가능)** |

## 예상 소요: 1~2일 (대안 경로 포함)

## 난이도: 상 (데이터 확보 여부에 크게 좌우)

File: 0330_additional/04_REQ4_STAND14_BLOCKMILL.md
# 요구사항 #4: Stand 14 & 블록밀 재검토

## 고객 요청 원문

- 예상과 달리 해당 구간에서 변동성/불량이 크지 않은 결과가 나옴
- **필요 작업**: 해당 설비 구간 중점 재분석

---

## 기존 분석 결과

### Stand 14

| 분석 | 결과 | 판정 |
|------|------|------|
| 전체 데이터 | 토크 -39.1% (p=1.3e-07) | 유의 (표면적) |
| RUN 필터 적용 | 토크 -1.5% (비유의) | **거짓 신호** |
| 강종별 방향 | D5: 토크↓, N5: 토크↑ → 방향 반전 | **Simpson's Paradox 의심** |
| 315분석 | 상위 진입 안 됨 | 가열로 영역이 독점 |

**기존 판정**: TRANS/IDLE 혼입에 의한 거짓 신호. 순수 공정 인자 아님.

### 블록밀 (Finishing Block)

| 분석 | 결과 | 판정 |
|------|------|------|
| FB 마스터 토크 | 전체 -35.4% (p=7.4e-06) | 유의 (표면적) |
| RUN 필터 적용 | 거짓 신호 (TRANS/IDLE 영향) | **거짓 신호** |
| FB 속도 | 전체 -13.2% → 부분 유지 | **약한 신호** |
| 315분석 | PLC 커버 있음 (데이터 양호) | 스탠드만큼 강한 신호 없음 |

**기존 판정**: 토크는 거짓 신호, 속도는 약한 신호.

---

## 현업 의문

> "Stand 14와 블록밀은 공정상 중요한 구간인데 왜 변동성/불량 영향이 작게 나오는가?"

### 가능한 설명

1. **TRANS/IDLE 혼입**: RUN 필터 적용 전에는 유의했으나, 실제 가동 중 데이터에서는 차이 소멸
2. **가열로 영향이 지배적**: 근본 원인이 가열로에 있어 후공정은 "결과"만 반영
3. **데이터 해상도 부족**: ±30초 매칭으로는 미세한 변동을 포착하지 못할 가능성
4. **강종별 상쇄**: D5와 N5가 반대 방향이라 전체 데이터에서 상쇄
5. **블록밀 자체 제어가 양호**: 블록밀 자동 제어가 잘 작동하여 변동이 작을 수 있음

---

## 추가 조사 필요 사항

### 1. RUN 상태만 필터링 후 Stand 14 재분석

**목적**: TRANS/IDLE 제외 후 Stand 14에서 진짜 유의한 신호가 있는지 확인

**방법**:
- OPERATION_STATUS = 'RUN' 필터 적용
- Stand 14 토크, 속도, 전류 등 관련 태그 전수 검사
- Mann-Whitney U, Cohen's d, RUN 전용 분석

### 2. 강종별 Stand 14 분리 분석

**목적**: D5와 N5 방향 반전(Simpson's Paradox) 확인 및 강종별 메커니즘 규명

**분석 매트릭스**:

| 강종 | 사이즈 | Stand 14 토크 방향 | 불량 유형 | 가설 |
|------|--------|:------------------:|----------|------|
| D5 | D10 | ↓ (저하) | 토션? | 핀치롤 장력 부족과 연결? |
| D5 | D13 | ? | ? | 사이즈별 차이 확인 |
| N5 | D16 | ↑ (상승) | 누워감김? | 과압연? |
| B5 | - | ? | ? | 데이터 부족 가능 |
| D4 | - | ? | ? | 확인 필요 |

### 3. 블록밀 속도 변동 → 불량 유형별 상세 분석

**목적**: 블록밀 속도가 약한 신호라도 특정 불량 유형에서는 강한 신호일 수 있음

**분석**:
- 불량 유형별 (토션, 누워감김, 딱지, 돼지꼬리, 권취불량) 블록밀 속도 차이
- 특정 불량 유형에서만 유의한 패턴이 있는지 확인

### 4. 시간 윈도우 확장 분석

**목적**: ±30초가 아닌 ±5분/±10분 윈도우에서 Stand 14/블록밀 변동 포착

**가설**: Stand 14/블록밀 영향은 순간적이 아닌 "누적적"일 수 있음
- 수분간의 미세 변동 누적 → 불량 유발
- ±30초 단일 시점에서는 포착 불가

### 5. 현업 확인 필요 사항

| 확인 항목 | 이유 |
|----------|------|
| Stand 14/블록밀에서 기대한 구체적 불량 유형은? | 분석 초점 맞추기 |
| 해당 구간에서 최근 설비 변경/개선 이력이 있는가? | 변동성 감소 원인 파악 |
| 블록밀 자동 제어 모드 변경 이력? | 제어가 양호해서 변동이 작은 건지 확인 |
| 특정 시기(월/주)에 Stand 14 문제가 집중되었는가? | 시기별 세분 분석 |

---

## 선결 조건

| 항목 | 상태 | 비고 |
|------|:----:|------|
| 코일 단위 데이터 | 확보 | RUN 필터 적용 가능 |
| 강종별 데이터 | 확보 | D4/D5/N5, B5는 소량 |
| Stand 14 관련 태그 | 확보 | 토크, 속도, 전류 |
| 블록밀 관련 태그 | 확보 | FB 마스터 토크, FB 속도 |
| 불량 유형별 데이터 | 확보 | 비표준화 이슈 있으나 사용 가능 |
| **현업 피드백** | **필요** | 기대 불량 유형, 설비 변경 이력 |

## 예상 소요: 1일

## 난이도: 중

File: 0330_additional/05_REQ5_ML_VS_STAT_RECONCILIATION.md
# 요구사항 #5: 변동성 분석 ↔ ML 불량 예측 간 중요 변수 순위 불일치 해소

## 고객 평가: **가장 중요**

## 고객 요청 원문

- 두 분석 방법의 Feature 중요도 순위가 너무 달라 현장 작업자 공유 및 설득이 어려움
- **필요 작업**:
  - 분석 범위 축소 및 초점화
  - 반증 사례 및 인사이트 다수 도출
  - 데이터로 증명 가능한 형태로 결과 구성

---

## 기존 분석에서 확인된 불일치

### 315분석 (2025.03~08, 87일)

| 순위 | 통계 (Spearman) | 통계 (Cohen's d) | ML (LightGBM FI) | ML (Q90 회귀) |
|:----:|----------------|------------------|------------------|---------------|
| 1 | 균열대 Z1 하부온도 IQR (ρ=-0.449) | 추출 빌렛 온도 IQR (d=0.994) | **MAIN_GAS_FLOW (38.7%)** | **MAIN_GAS_FLOW (-0.006)** |
| 2 | 균열대 Z2 하부온도 IQR (ρ=-0.441) | 균열대 Z1 하부온도 IQR | 균열대 Z2 하부온도 | 균열대 Z1 하부온도 |
| 3 | 냉각수 유량 IQR | 가열 상부온도 IQR | 냉각수 유량 | 가열 하부 Z1 온도 |

### 불일치 핵심 포인트

| 불일치 | 통계 관점 | ML 관점 | 충돌 |
|--------|----------|---------|------|
| **MAIN_GAS_FLOW** | Spearman 중위권 | FI 38.7% **독점 1위** | 통계에서 과소평가 |
| **균열대 온도** | Spearman 1~2위 | ML 2~3위 | 순위 역전 |
| **온도 변동성 방향** | 변동성 감소 → 불량 증가 (역설적) | 가스 유량 감소 → 불량 증가 (직관적) | 해석 충돌 |

### 불일치 원인 (기존 분석에서 파악)

1. **통계**: 개별 태그 독립 분석 (1변수 vs 불량)
2. **ML**: 비선형 다변량 조합 (모든 변수 동시 고려)
3. **결과**: ML이 가스 유량의 실질적 영향을 더 정확히 포착 (다른 변수 통제 후에도 유의)
4. **통계의 온도 역설**: 저부하 운전 시 온도가 안정(↓변동)되면서 동시에 불량↑ → 허위 상관 가능

### 통계 기법 내부 순위 불일치 (추가 고려)

통계 방법 간에도 순위가 다름 — 고객에게 "통계"가 하나의 결론이 아님을 설명 필요:

| 순위 | Spearman (상관 강도) | Cohen's d (효과 크기) | 차이 이유 |
|:----:|---------------------|---------------------|----------|
| 1 | 균열대 Z1 하부온도 (ρ=-0.449) | 추출 빌렛 온도 (d=0.994) | Spearman=선형 단조 관계, Cohen's d=그룹간 분포 분리도 |
| 2 | 균열대 Z2 하부온도 (ρ=-0.441) | 균열대 Z1 하부온도 | 둘 다 상위이나 순위 역전 |
| 3 | 냉각수 유량 | 가열 상부온도 | 완전히 다른 변수 |

**의미**: "통계 분석"이라 해도 어떤 기법을 쓰느냐에 따라 순위가 달라짐. 따라서 **통계 내부 불일치도 함께 설명**해야 현장 혼란 방지

---

## 추가 조사 필요 사항

### 1. 분석 범위 축소 후 재비교 (강종/사이즈/기간 단위)

**목적**: 전체 데이터에서의 불일치가 하위 그룹에서도 동일한지 확인

**분석 매트릭스**:

| 세분화 | 통계 Top-3 | ML Top-3 | 일치도 |
|--------|-----------|----------|:------:|
| D5-D10 단독 | ? | ? | ? |
| N5-D16 단독 | ? | ? | ? |
| D4 단독 | ? | ? | ? |
| 겨울(1~2월) 단독 | ? | ? | ? |
| 여름(6~8월) 단독 | ? | ? | ? |
| 고불량 주간만 | ? | ? | ? |
| 저불량 주간만 | ? | ? | ? |

**기대**: 범위 축소 시 통계와 ML 순위가 수렴할 가능성

**수렴하지 않을 경우 대응**:
- Simpson's Paradox가 아닌 다른 원인 탐색 (데이터 품질, 모델 편향, 비선형 상호작용)
- "불일치 자체가 정보" — 통계와 ML이 포착하는 신호가 본질적으로 다른 경우, 두 관점을 **보완적으로 활용**하는 전략 제시
- 예: "통계 Top → 개별 태그 모니터링 경보", "ML Top → 다변량 종합 판정 경보"로 이원화

### 2. SHAP Value 분석으로 ML 결정 과정 시각화

**목적**: ML 모델이 "왜" MAIN_GAS_FLOW를 1위로 선정했는지 개별 코일/일별 수준에서 설명

**분석**:
- SHAP summary plot: 전체 Feature 기여도 분포
- SHAP dependence plot: 각 Feature 값 변화에 따른 불량 예측 기여도
- SHAP interaction plot: Feature 간 상호작용 효과 (가스유량 × 온도 등)
- SHAP force plot: 개별 불량 코일에서 어떤 Feature가 불량 방향으로 밀었는지

**현장 설득 포인트**:
- "이 코일에서 가스 유량이 X 이하로 떨어졌기 때문에 ML이 불량으로 예측"
- "온도 변동성이 작았지만, 가스 유량이 충분했다면 불량 아닌 것으로 예측"

### 3. 반증 사례 다수 도출

**목적**: 각 방법의 한계를 데이터로 증명

**반증 사례 유형**:

| # | 반증 사례 | 의미 |
|:-:|---------|------|
| A | 통계 1위(온도 변동성↓) + ML 1위(가스유량↓) → 불량 **발생** | 두 방법 모두 "위험" 판정, 실제 불량 → **합의 사례** |
| B | 통계 1위(온도 변동성↓) + ML 1위(가스유량 정상) → 불량 **미발생** | 통계만 "위험" 판정, 실제 정상 → **통계 과대 경보** |
| C | 통계 1위(온도 변동성 정상) + ML 1위(가스유량↓) → 불량 **발생** | ML만 "위험" 판정, 실제 불량 → **ML 우위 사례** |
| D | 통계 1위(온도 변동성 정상) + ML 1위(가스유량 정상) → 불량 **발생** | 두 방법 모두 "정상" 판정, 실제 불량 → **미탐지 사례** (다른 원인) |

**각 유형별 최소 5건 이상 실제 사례 추출 필요**

### 4. Permutation Importance + 통계 효과크기 동시 비교표

**목적**: 동일한 척도에서 통계와 ML의 Feature 중요도를 비교

**방법**:
- 통계: Cohen's d (효과크기, 단위 무관)
- ML: Permutation Importance (정확도 감소율, 단위 무관)
- 두 값을 정규화(0~1)하여 동일 축에 표시

**출력 예시**:

| 태그 | 통계 중요도 (정규화) | ML 중요도 (정규화) | 순위 차이 | 불일치 원인 |
|------|:-------------------:|:------------------:|:---------:|-----------|
| MAIN_GAS_FLOW | 0.35 | **0.95** | +8 | ML: 비선형 효과 포착 |
| 균열대 Z1 하부온도 | **0.90** | 0.60 | -4 | 통계: 허위 상관 가능 |
| 추출 빌렛 온도 | **0.85** | 0.40 | -6 | 통계: 역인과 의심 |
| 냉각수 유량 | 0.65 | 0.55 | -1 | 비교적 일치 |

### 5. 현장 설득용 시각 자료 구성

**목적**: 데이터로 증명 가능한 형태로 결과를 시각화

**필요 차트 목록**:

| # | 차트 | 용도 |
|:-:|------|------|
| 1 | 통계 vs ML Feature 순위 비교 Bump Chart | 순위 불일치 한눈에 파악 |
| 2 | SHAP Summary Plot (전체) | ML 결정 과정 투명화 |
| 3 | SHAP Dependence Plot (Top-5) | 각 변수의 비선형 효과 |
| 4 | 반증 사례 4유형 산점도 | "이 코일은 왜 불량인가" 설명 |
| 5 | 강종별 순위 비교 Heatmap | 세분화 시 수렴 여부 |
| 6 | 통계 vs ML 정규화 중요도 Bar Chart | 동일 척도 비교 |
| 7 | 불일치 해소 전후 비교 (Reconciled Ranking) | 최종 통합 순위 제안 |

### 6. 통합 Feature 순위 도출 (Reconciled Ranking)

**목적**: 통계와 ML을 종합한 "현장 권고 순위" 제시

**방법 (3가지 비교 후 최적안 선정)**:

| 방법 | 수식 | 장점 | 단점 |
|------|------|------|------|
| **가중 평균** | `0.4×통계 + 0.6×ML` | 직관적, 가중치 조절 가능 | 가중치 설정 근거 필요 |
| **Borda Count** | 각 기법 순위 합산 | 편향 없음, 단순 | 순위 차이 크기 무시 |
| **다수결 투표** | 4기법 중 Top-10 진입 횟수 | 합의 기반, 설득력 | 근소 차이 무시 |

**ML 가중치 0.6의 근거**:
1. ML은 confounding을 자동 통제 (다변량 동시 고려)
2. 코일 단위 RUN 필터 검증에서 ML 순위와 일관성 높음 (가열로 압력, PR3 토크 확정)
3. 통계의 역인과 오류 3건이 ML에서는 발생하지 않음

**최종적으로 3가지 방법의 결과를 모두 제시** → 수렴하는 태그가 "현장 권고 Top Feature"

---

## 현장 설득 전략

### 핵심 메시지

1. **"통계와 ML은 다른 질문에 답한다"**
   - 통계: "이 변수 하나만 보면 불량과 관련이 있나?" (독립 효과)
   - ML: "다른 변수를 다 고려했을 때 이 변수가 얼마나 중요한가?" (순수 효과)

2. **"범위를 좁히면 순위가 수렴한다"**
   - 전체 데이터: Simpson's Paradox, confounding으로 불일치
   - 강종/사이즈별: 동질적 그룹에서 일치도 상승 기대

3. **"반증 사례가 답을 준다"**
   - "이 코일은 온도 변동성 낮은데 불량 → 온도 변동성은 가짜 신호"
   - "이 코일은 가스유량 정상인데 불량 → 다른 원인 (PR3 토크 등)"

---

## 선결 조건

| 항목 | 상태 | 비고 |
|------|:----:|------|
| 315분석 데이터 (87일) | 확보 | Spearman, Cohen's d, LightGBM FI 기산출 |
| 코일 단위 데이터 (5,035건) | 확보 | SHAP 분석용 |
| ML 모델 | **재훈련 필요** | SHAP 추출을 위한 모델 객체 필요 |
| 강종별 세분 데이터 | 확보 | 서브그룹 분석 가능 |
| 불량 유형별 데이터 | 확보 | 반증 사례 추출 가능 |

## 예상 소요: 2~3일

## 난이도: 최상

File: 0330_additional/06_EXISTING_ANALYSIS_STATUS.md
# 기존 분석 현황 대비표

## 요구사항별 기존 분석 완료/미완료 현황

| # | 요구사항 | 기존 분석에서 완료된 것 | 추가 조사 필요 사항 | 난이도 |
|:-:|---------|----------------------|-------------------|:------:|
| **1** | 인과관계 분석 (전후관계) | RUN 필터로 역인과 3건 확인. 확정 인자 3개 도출 | TAG 시계열 ±5분/±10분 윈도우 분석, Granger 코일 단위 재실행, 정지 후 인과 방향 확정 | **상** |
| **2** | 가열로 vs 토크 선후관계 | 각각 독립 분석만 완료 (가열로 압력 확정, PR3 토크 확정) | Cross-correlation lag 분석, 공정 흐름 기반 인과 경로 매핑 | **중** |
| **3** | 설정값 vs 실제값 Gap + 관리 기준 | 실측값 기준 불량/정상 Gap만 산출 | **설정값 데이터 확보 필요**, 강종×사이즈×계절별 정상 범위 산정, Gap 이탈 시 불량 확률 정량화 | **상** |
| **4** | Stand 14 & 블록밀 재검토 | 거짓 신호 판정 (TRANS/IDLE 영향), 블록밀 속도만 약한 신호 | RUN 전용 재분석, 강종별 분리, 불량 유형별 상세 분석, 현업 피드백 필요 | **중** |
| **5** | ML vs 통계 순위 불일치 해소 | 불일치 확인 및 원인 일부 파악 (통계=독립, ML=다변량) | 범위 축소 재비교, SHAP 시각화, 반증 사례 다수 도출, 통합 순위 도출, 현장 설득 자료 | **최상** |

---

## 확정된 인자 현황 (조치 가능)

### 2026년 1~2월 코일 단위 분석 (5,035건)

| 인자 | 신뢰도 | 적용 범위 | 핵심 수치 | 근거 |
|------|:------:|----------|---------|------|
| **가열로 압력 저하** | 최고 | 전 강종 | ≤0.48 시 위험, confounding 14% | RUN p=0.000021, 전 강종 일관 |
| **PR3 토크 부족** | 높음 | D5-D10 한정 | <10 시 OR=15.7 | RUN p=0.000011, -26% |
| **TRANS/IDLE 상태** | 높음 | 전 유형 | 불량률 5.5배 | 불량 50%가 TRANS/IDLE |

### 315분석 (2025.03~08, 87일)

| 등급 | 태그 | 기법 합의 | 신뢰도 |
|:----:|------|:------:|:------:|
| ★★★★ | **MAIN_GAS_FLOW** | 4/4 | 최고 |
| ★★★ | 균열대 Z1/Z2 하부온도 | 3/4 | 높음 |
| ★★★ | 냉각수 유량 | 3/4 | 높음 |
| ★★ | 추출 빌렛 온도 | 2/4 | 중간 |

---

## 역인과 확인된 경로 (조치 불필요)

| 경로 | 일별 판정 | 코일 단위 재검증 | 최종 판정 |
|------|----------|----------------|---------|
| 스탠드 토크 변동 증가 → 불량 | 5/5 확정 (r=0.60) | RUN -0.0% (p=0.259) | 역인과: 불량→정지→토크변동 |
| 빌렛 온도 +32.5°C → 불량 | p=0.026 유의 | p=0.877 비유의 | 역인과: 일별 집계의 허위 상관 |
| 가열 상부 온도 선행 → 불량 | Granger p=0.002 | p=0.174 비유의 | 역인과: 시간 집계 오류 |

---

## 의심되나 확정 불가 (추가 조사 대상)

| 경로 | 현황 | 필요 조사 |
|------|------|----------|
| 온도 변동성 감소 → 불량 | Spearman 8/9건 음의 상관 | 인과 메커니즘 규명, 저부하 운전 여부 확인 |
| 가스 유량 감소 → 불량 | 4기법 모두 상위, FI 38.7% | Granger 인과, 시간차 확인 |
| 정지 후 2시간 → 불량 | OR=3.0 확인 | 인과 방향 확정 (계획정지 vs 비계획정지) |

---

## 기존 FOLLOW_UP_TASKS(3/23) → 신규 요구사항 매핑

| 기존 # | 항목 | → 신규 요구사항 | 상태 |
|:------:|------|:-----------:|:----:|
| #9 | 딱지/돼지꼬리 온도 정밀화 (900°C) | #1 인과관계 | 병합 |
| #10 | TRANS 상태 세분화 | #1 인과관계 | 병합 |
| **#11** | **±5분 윈도우 매칭** | **#1 인과관계 (필수)** | **최우선** |
| #12 | OUTLIER_SCORE 실행 | (별도 진행) | 독립 |
| #13 | Simpson's Paradox 전수 검사 | #5 ML vs 통계 | 병합 |

---

## 데이터 기술적 미해결 사항

| 항목 | 상태 | 영향 |
|------|------|------|
| 라인 A/B 정보 누락 (2026 CSV) | 근무조로 대체 | 라인별 설비 차이 분석 불가 |
| OUTLIER_SCORE/FLAG 미설정 | Phase1 실행 필요 | 이상치 탐지 통합 불가 |
| 불량 표기 비표준화 | 4가지 변형 존재 | 분류 오류 가능 |
| 설정값 데이터 미확보 | MES에서 추출 필요 | 요구사항 #3 범위 축소 (대안 B 실행) |
| Simpson's Paradox 전수 검사 | PR3만 완료 | 19개 태그 추가 검사 필요 → #5와 병합 |

---

## 데이터 출처별 분석 결과 분리

> **주의**: 아래 확정 인자는 **서로 다른 데이터·기간·방법론**에서 도출됨. 직접 비교 시 맥락 차이 고려 필요.

| 데이터 | 기간 | 단위 | 샘플 | 핵심 결과 |
|--------|------|------|:----:|----------|
| **2026 코일 단위** | 2026.01~02 | 코일 (±30초) | 5,035건 | 가열로 압력, PR3 토크, TRANS/IDLE 확정 |
| **315분석 일별** | 2025.03~08 | 일별 집계 | 87일 | MAIN_GAS_FLOW 1위, 균열대 온도 역설 |

File: 0330_additional/07_PROCESS_FLOW_VERIFICATION.md
# 공정 흐름 방향성 검증 계획

## 현업 제기 의문

> "조압연·사상압연에 영향을 받아서 가열로가 영향 받는 건지, 가열로에서 영향 받아서 중간압연·사상압연 이후 부분들이 영향 받는 건지 파악 필요"
>
> Stand 8번 등 특정 스탠드가 가열로에서 영향을 받는 경로 확인 요청

---

## 공정 흐름도

```
가열로 ──→ 조압연 ──→ 중간압연 ──→ 사상압연 ──→ 블록밀 ──→ 핀치롤 ──→ 권취
(Furnace)  (Stand     (Stand      (Stand      (Finishing  (PR1~4)   (Coiler)
            1~6)       7~10)       11~14)      Block)
```

### 검증할 2가지 가설

| 가설 | 방향 | 경로 | 현업 의견 |
|------|:----:|------|----------|
| **정방향** (A) | → | 가열로 이상 → 조압연 부하↑ → 사상압연 전파 → 불량 | 가열 불균일이 근본 원인 |
| **역방향** (B) | ← | 압연 부하 변동 → 가열로 설정 자동 조정 | 후공정 피드백이 가열로에 영향 |

---

## 검증 방법: Cross-Correlation Lag 분석

### 분석 쌍 목록

| # | 선행 후보 (X) | 후행 후보 (Y) | 기대 lag | 물리적 근거 | 가설 검증 |
|:-:|-------------|-------------|---------|-----------|:--------:|
| 1 | MAIN_GAS_FLOW | 가열로 압력 | 수초~수분 | 가스 유량 변화 → 로내 압력 변화 | A |
| 2 | 가열로 압력 | Stand 1~3 토크 | 수분 | 가열 불균일 → 초기 압연 부하 | A |
| 3 | 가열로 압력 | **Stand 8 토크** | 수분~10분 | 가열 불균일 → 중간압연 부하 | A (현업 지목) |
| 4 | Stand 6 토크 | Stand 8 토크 | 1~2분 | 조압연 → 중간압연 전파 | A |
| 5 | Stand 8 토크 | Stand 10 토크 | 1~2분 | 중간압연 내 전파 | A |
| 6 | Stand 10 토크 | Stand 14 토크 | 1~3분 | 중간 → 사상압연 전파 | A |
| 7 | Stand 14 토크 | PR3 토크 | 1~2분 | 사상 → 핀치롤 전파 | A |
| 8 | 가열로 압력 | PR3 토크 | 10~30분 | 가열로 → 핀치롤 직접 영향 | A (전구간) |
| 9 | Stand 8 토크 | 가열로 압력 | ? | 압연 부하 → 가열로 피드백? | **B (역방향)** |
| 10 | Stand 1~3 토크 | 가열로 압력 | ? | 초기 압연 → 가열로 피드백? | **B (역방향)** |

### 물리적 Lag 예상값 (공정 흐름 기반 추정)

> 소재 이송 속도가 확보되면 정밀 계산 가능. 아래는 일반적인 선재 공정 기준 추정치.

| 구간 | 거리 (추정) | 이송 속도 (추정) | 예상 lag | 비고 |
|------|:----------:|:--------------:|:--------:|------|
| 가열로 출구 → Stand 1 입구 | ~15m | ~0.5m/s | **~30초** | 추출 롤러 테이블 |
| Stand 1 → Stand 6 (조압연) | ~30m | 가속 1~3m/s | **15~30초** | 점차 가속 |
| Stand 6 → **Stand 8** (중간) | ~10m | ~5m/s | **~2초** | 현업 지목 구간 |
| Stand 8 → Stand 10 | ~10m | ~8m/s | **~1초** | 고속 구간 |
| Stand 10 → Stand 14 (사상) | ~20m | ~15m/s | **~1초** | 최고속 구간 |
| Stand 14 → PR3 (핀치롤) | ~50m | ~15m/s | **~3초** | 블록밀 통과 |
| **가열로 → PR3 (전체)** | ~150m | 가변 | **~1~2분** | 전구간 합산 |

**함의**: 가열로 → 후공정 영향은 물리적으로 **1~2분 이내**. Cross-correlation에서 이 범위 밖의 lag가 나오면 **직접 전파가 아닌 간접 경로**(예: 제어 시스템 피드백) 의심.

### 역방향 가설(B) 메커니즘 검증 (현업 확인 필요)

| 확인 항목 | 질문 | 결과에 따른 판단 |
|----------|------|----------------|
| 가열로 자동 제어 | 가열로 온도/압력이 압연 부하에 따라 자동 조정되는가? | Yes → 역방향 가능 / No → 역방향 배제 |
| 가스 유량 피드백 | MAIN_GAS_FLOW가 Stand 토크에 반응하는 제어 루프가 있는가? | Yes → 가스유량 변동은 결과일 수 있음 |
| 수동 개입 빈도 | 조업자가 가열로 설정을 압연 상태 보고 수동 변경하는가? | Yes → lag가 수분~수십분으로 길어짐 |

### 분석 파라미터

```python
# Cross-Correlation 분석 설정
lag_range = (-30, +30)  # 분 단위, -30분 ~ +30분
resolution = 1  # 분 단위
filter = 'RUN'  # OPERATION_STATUS = 'RUN' 만
confidence = 0.95  # 95% 신뢰 구간
```

---

## Stand 8 중점 분석

### 현업이 Stand 8을 지목한 이유 (추정)

- 조압연(Stand 1~6) → 중간압연(Stand 7~10) 전환 구간
- 소재 온도가 급격히 떨어지는 구간 (공냉)
- 가열로 온도 불균일의 영향이 가장 먼저 나타나는 위치

### Stand 8 전후 태그 분석 계획

| 분석 | 설명 | 태그 |
|------|------|------|
| Stand 8 입측 vs 출측 온도 차이 | 소재 온도 변화량 | Stand 7~8 온도 태그 |
| Stand 8 토크 변동 vs 가열로 태그 | 가열로 영향 전파 확인 | Stand 8 토크 vs 가열로 압력/온도 |
| Stand 8 토크 변동 vs 불량 | Stand 8 자체의 불량 기여도 | Stand 8 토크 vs 불량 유무 |
| Stand 8 토크 변동 vs Stand 14 | 전파 경로 확인 | Stand 8 → Stand 14 lag |

---

## 작업 대상 태그 목록 (확정 필요)

### 현재 확보된 주요 태그

| 영역 | 태그 | 데이터 확보 | 비고 |
|------|------|:---------:|------|
| **가열로** | 가열로 압력 | O | 확정 인자 |
| | MAIN_GAS_FLOW | O | 315분석 1위 |
| | 가열 상부/하부 온도 | O | 부분 신뢰 |
| | 균열대 Z1/Z2 온도 | O | 역설적 패턴 |
| | 빌렛 추출 온도 | O | 불량 유형별 |
| **조압연** | Stand 1~6 토크/속도 | O | RUN에서 거짓 신호 |
| **중간압연** | **Stand 7~10 토크/속도** | O | **Stand 8 중점** |
| **사상압연** | Stand 11~14 토크/속도 | O | Stand 14 재검토 대상 |
| **블록밀** | FB 마스터 토크/속도 | O | 약한 신호 |
| **핀치롤** | PR1~4 토크 | O | PR3 확정 인자 |
| **냉각** | 냉각수 유량 | O | 315분석 Top |

### 현업에서 추가 확인 필요 태그

| 항목 | 필요 이유 |
|------|----------|
| 설정값(Setpoint) 태그 전체 | 요구사항 #3 |
| 가열로 버너 개별 ON/OFF 상태 | 가열 불균일 원인 추적 |
| 소재 이송 속도 | 가열-압연 간 시간차 정밀 계산 |
| 냉각대 수량/수압 개별 태그 | 냉각 불균일 영향 |

---

## 조정 필요한 설비 대상 (현업 확인 필요)

현업에서 "해당 설비들 대상으로 조정"하겠다고 한 설비 목록을 확정받아야 합니다:

| 설비 | 분석 결과 기반 조정 방향 | 현업 확인 필요 |
|------|----------------------|:------------:|
| **가열로** | 압력 ≤0.48 경보, 가스 유량 관리 | O |
| **핀치롤 PR3** | 토크 <10 경보 (D5-D10) | O |
| **Stand 8** | 가열로 영향 전파 여부에 따라 결정 | **O (최우선)** |
| **Stand 14** | 재분석 결과에 따라 결정 | O |
| **블록밀** | 속도 관리 (약한 신호) | O |
| **권취기** | TRANS/IDLE 시 운전 프로토콜 개선 | O |

---

## 예상 결과물

1. **공정 흐름 인과 경로도**: 각 설비 간 lag와 상관 방향을 화살표로 시각화
2. **Stand 8 상세 분석 리포트**: 가열로 영향 전파 여부, 자체 불량 기여도
3. **작업 대상 태그 확정 목록**: 현업 피드백 반영 후 최종 태그 리스트
4. **설비별 관리 방향 권고**: 선행-후행 관계에 따른 선제 조치 방향

## 예상 소요: 1일 (Stand 8 분석 + cross-correlation)

## 난이도: 중

File: 0330_additional/08_ACTION_PLAN_PRIORITY.md
# 작업 우선순위 및 일정 계획

## 마감: 2026년 3월 31일 (중간 보고 자료용)

---

## 우선순위 정렬

| 순위 | 요구사항 | 이유 | 예상 소요 | 선결 조건 |
|:----:|---------|------|:---------:|----------|
| **1** | #5 ML vs 통계 순위 불일치 해소 | 고객 "가장 중요" 명시, 현장 설득 직결 | 2~3일 | ML 모델 재훈련 (SHAP용) |
| **2** | #1 인과관계 TAG 시계열 분석 | 핵심 질문, 기존 RUN 필터에 시간차 분석 추가 | 1~2일 | ±5분 윈도우 데이터 |
| **3** | #2 가열로 vs 토크 선후관계 | #1과 병행 가능, cross-correlation 활용 | 1일 | #1과 동일 데이터 |
| **4** | #4 Stand 14 & 블록밀 재검토 | RUN 필터 적용 후 재분석, 비교적 빠름 | 1일 | 현업 피드백 (기대 불량 유형) |
| **5** | #3 설정값 Gap + 관리 기준 | **설정값 데이터 확보가 선결 조건** | 1~2일 | **MES/제어시스템 데이터** |

---

## 일정 계획 (3/30~3/31)

> **현실적 작업량 평가**: 전체 산출물 7종의 실제 소요는 약 15~20시간. 2일(~16시간) 내 완료를 위해 **최우선 3종을 Day 1에 확정**하고, 나머지는 Day 2에 가능한 범위까지 수행.

### Day 1 (3/30) — 최우선 분석 (목표: 핵심 3종 확정)

| 시간대 | 작업 | 산출물 | 소요 추정 |
|--------|------|--------|:---------:|
| 오전 | #5-1: 강종/사이즈별 범위 축소 후 통계 vs ML 재비교 | 세분화 비교표 | 3~4h |
| 오전 | (병렬) ML 모델 재훈련 시작 (SHAP용, 백그라운드) | — | 자동 |
| 오후 | #5-3+4: 반증 사례 추출 + Permutation Importance 비교표 | **통합 Feature 순위표 + 반증 사례** | 3~4h |
| 오후 | (병렬) #1+#2: Cross-correlation lag 분석 | **공정 흐름 인과 경로도** | 2~3h |

### Day 2 (3/31) — 보완 분석 + 보고서

| 시간대 | 작업 | 산출물 | 소요 추정 |
|--------|------|--------|:---------:|
| 오전 | #5-2: SHAP 분석 (모델 준비 완료 시) 또는 기존 FI 대체 | SHAP/FI 차트 | 2~3h |
| 오전 | #4: Stand 14 & 블록밀 RUN 전용 재분석 | 재분석 결과 | 1~2h |
| 오후 | #3: 실측값 기반 잠정 관리 기준 (대안 B) | 관리 기준표 (잠정) | 2h |
| 오후 | #5-5: 현장 설득용 시각 자료 (최우선 3~4종) | 차트 패키지 | 2h |
| 저녁 | 중간 보고서 통합 작성 | **중간 보고 자료** | 2h |

---

## 병행 가능 작업 매트릭스

| 작업 A | 작업 B | 병행 가능? | 비고 |
|--------|--------|:--------:|------|
| #5 SHAP 분석 | #1 Granger 재실행 | O | 독립적 |
| #1 시계열 분석 | #2 Cross-correlation | **필수 병행** | 동일 데이터/방법 |
| #4 Stand 14 재분석 | #5 반증 사례 | O | 독립적 |
| #3 관리 기준 | 모든 작업 | O | 설정값 확보 대기 중 병행 |

---

## 산출물 목록 (중간 보고 자료)

### 최우선 산출물 (Day 1 확정 목표)

| # | 산출물 | 관련 요구사항 | 형식 | 현장 설득 기여도 |
|:-:|--------|:----------:|:----:|:--------------:|
| **1** | **통합 Feature 순위표 (Reconciled Ranking)** | #5 | 표 + 차트 | **최고** |
| **2** | **반증 사례 카탈로그 (4유형 × 5건+)** | #5 | 표 + 산점도 | **최고** |
| **3** | **공정 흐름 인과 경로도 (lag 분석 결과)** | #1, #2 | 다이어그램 | **높음** |

### 추가 산출물 (Day 2 가능 범위)

| # | 산출물 | 관련 요구사항 | 형식 | 우선순위 |
|:-:|--------|:----------:|:----:|:-------:|
| 4 | SHAP/FI 기반 ML 설명 자료 | #5 | 차트 3~4종 | 높음 |
| 5 | Stand 14 & 블록밀 재분석 결과 | #4 | 표 + 차트 | 중간 |
| 6 | 강종×사이즈별 관리 기준표 (잠정, 대안 B) | #3 | 표 | 중간 |
| 7 | Stand 8 분석 (공정 흐름 경로도에 포함) | 추가 요청 | 경로도 내 | 포함됨 |

### 선택 산출물 (설정값 확보 시)

| # | 산출물 | 조건 |
|:-:|--------|------|
| 8 | 설정값 vs 실제값 Gap 정량화 | MES 데이터 확보 시 |
| 9 | Gap 이탈 시 불량 확률 모델 | 위와 동일 |

---

## 리스크 및 대응

| 리스크 | 확률 | 대응 |
|--------|:----:|------|
| 설정값 데이터 미확보 | 높음 | 실측값 기반 잠정 관리 기준으로 대체 |
| ML 모델 재훈련 시간 부족 | 중간 | 기존 LightGBM FI로 대체, SHAP은 후속 |
| Stand 14 재분석에서도 신호 없음 | 중간 | "거짓 신호 확정" 보고 + 이유 설명 |
| 현업 피드백 지연 | 중간 | 가용 데이터로 먼저 분석, 피드백 후 보정 |
| Cross-correlation에서 유의한 lag 없음 | 낮음 | "독립 인자" 결론 + 각각 별도 관리 권고 |

---

## 현업 확인 요청 사항 (긴급)

작업 착수 전 현업에서 확인받아야 할 사항 (우선순위 재조정):

| # | 확인 사항 | 영향 범위 | 긴급도 | 비고 |
|:-:|----------|----------|:------:|------|
| 1 | 작업 대상 설비/태그 확정 목록 | 전체 분석 범위 | **긴급** | 06, 07 문서와 교차 검증 필수 |
| 2 | Stand 14/블록밀에서 기대한 구체적 불량 유형/시점 | 요구사항 #4 방향성 | **긴급** | 없으면 RUN 필터 재분석만 수행 |
| 3 | 가열로 자동 제어 메커니즘 (역방향 가설 검증용) | 요구사항 #2 방향성 | 높음 | 07 문서의 역방향 가설 현실성 판단 |
| 4 | 설정값 데이터 제공 가능 여부 (MES/제어시스템) | 요구사항 #3 | 높음 | 미확보 시 대안 B(실측값 기반)로 전환 |

File: 0330_additional/09_INTERIM_REPORT_SUMMARY.md
# 0330 고객 요구사항 중간 보고서 (분석 결과 통합)

**작성일**: 2026-03-30
**데이터**: 2025.05~08 일별 집계(127일) + 2026.01~02 IBA 원본(84,919행) + 코일 결과(4,952건)

---

## 요구사항별 분석 결과 요약

### REQ #5: ML vs 통계 Feature 순위 불일치 해소 (가장 중요)

**결과**: 통합 순위표(Reconciled Ranking) 도출 완료

| 통합 순위 | 태그 | 통계 순위 | ML 순위 | 순위 차이 | 통합 점수 |
|:---------:|------|:---------:|:-------:|:---------:|:---------:|
| 1 | PINCHROLL_3_REFERENCE_TORQUE | 1 | 2 | +1 | 0.941 |
| 2 | FINISHING_BLOCK_SLAVE_ACTUAL_TORQUE | 10 | 1 | -9 | 0.933 |
| 3 | PR6L2_ACT_TORQUE | 2 | 4 | +2 | 0.876 |
| 4 | MAIN_WASTE_GAS_PRESSURE | 15 | 3 | -12 | 0.825 |
| 5 | PR9L1_ACT_TORQUE | 9 | 5 | -4 | 0.745 |

**핵심 발견**:
- PR3 토크가 **통계·ML 모두 Top-2** → 통합 1위로 확정
- 블록밀 Slave 토크: 통계 10위→ML 1위 (ML이 비선형 효과 포착)
- MAIN_WASTE_GAS_PRESSURE: 통계 15위→ML 3위 (가열로 계열 과소평가 보정)

**반증 사례**: A유형(합의) 26일, B유형(통계 과대경보) 18일, C유형(ML 우위) 1일

**산출물**: `req5_results/` — 차트 4종 + CSV 2종 + 리포트

---

### REQ #1+#2: 인과관계 + 가열로 vs 토크 선후관계

**결과**: Cross-correlation 10쌍 분석 완료

| 경로 | CCF | Lag | 유의 | 해석 |
|------|:---:|:---:|:----:|------|
| MAIN_GAS_FLOW → 폐가스 압력 | -0.484 | 0일 | YES | 가스↑→압력↓ 동시 반응 |
| 폐가스 압력 → Stand 8 | -0.485 | 0일 | YES | 압력↓→토크↑ |
| Stand 6→8→10→14 | 0.99 | 0일 | YES | 스탠드 간 완전 동조 |
| Stand 14 → PR3 | -0.579 | 0일 | YES | 역상관 (사상→핀치롤) |

**Stand 8 중점 분석**:
- Stand 8 vs 가열로 압력: **rho = -0.722** (p<0.001) → 강한 역상관
- Stand 8 vs 불량률: rho = 0.171 (p=0.055) → 경계선적 유의
- 가열로 압력 vs 불량률: rho = -0.263 (p=0.003) → 유의

**핵심 판정**: 일별 집계에서 lag=0 → 물리적 lag(~1-2분)가 일별 해상도에 매몰. **정방향/역방향 판별에는 코일 단위 시계열 분석 필요**. 다만 Stand 8과 가열로의 rho=-0.722는 **가열로 영향이 Stand 8에 전파**되는 강한 증거.

**산출물**: `req1_req2_results/` — 차트 3종 + CSV 1종 + JSON 2종 + 리포트

---

### REQ #4: Stand 14 & 블록밀 재검토

**결과**: "예상보다 작다"는 것은 **avg(평균)만 보았기 때문**

| 태그 | 총불량 rho | 유의 | 감김 rho | 중량 rho |
|------|:--------:|:----:|:-------:|:-------:|
| **FB Slave 토크 std** | **0.491** | *** | 0.428*** | 0.248** |
| FB Master 토크 avg | 0.322 | *** | 0.284** | n.s. |
| **Stand 14 토크 std** | **0.351** | *** | 0.308*** | n.s. |
| Stand 14 토크 avg | 0.087 | n.s. | n.s. | n.s. |

**핵심 판정**:
- Stand 14 **평균(avg)은 비유의** → 고객이 본 결과와 일치
- Stand 14 **변동성(std)은 유의** (rho=0.351, p=0.00005) → 평균이 아닌 변동성이 핵심
- 블록밀 Slave 토크 std: **rho=0.491** → ML 분석에서도 1위 (REQ #5와 정합)
- Granger: Stand 14/블록밀 모두 비유의 → 인과보다는 상관 수준

**산출물**: `req4_results/` — CSV 1종 + JSON 1종

---

### REQ #3: 잠정 관리 기준 (대안 B — 실측값 기반)

| 태그 | 정상 범위 (Q10~Q90) | 관리 상한 | 관리 하한 | 경보 상한 | 경보 하한 |
|------|:------------------:|:---------:|:---------:|:---------:|:---------:|
| 가열로 압력 제어 댐퍼 | 10.1~35.3 | 62.0 | -16.6 | 70.9 | -25.5 |
| MAIN_GAS_FLOW | -34.2~2155.6 | 4652.2 | -2530.8 | 5484.4 | -3362.9 |
| 빌렛 추출 온도 | 944.7~1121.0 | 1301.7 | 764.0 | 1362.0 | 703.7 |
| Stand 8 토크 | 0.0~40.1 | 92.9 | -52.8 | 110.5 | -70.4 |
| Stand 14 토크 | 0.0~43.1 | 102.9 | -59.8 | 122.8 | -79.7 |
| PR3 토크 | 35.0~100.0 | 102.9 | 32.1 | 103.8 | 31.2 |

> **한계**: 설정값 미확보로 Gap 정량화 불가. 강종/사이즈/계절별 세분화 미실행 (IBA 원본에 강종 미포함).
> **향후**: 코일-IBA 매칭 후 강종별 관리 기준 세분화, 설정값 확보 시 Gap 분석 추가.

**산출물**: `req3_results/` — CSV 1종 + 리포트

---

## 교차 요구사항 발견

| 발견 | 관련 REQ | 의미 |
|------|:-------:|------|
| FB Slave 토크 std가 REQ #5 ML 1위 + REQ #4 Spearman 1위 | #4+#5 | **블록밀은 예상보다 중요** — "약한 신호"라는 기존 판정 수정 필요 |
| Stand 8 vs 가열로 rho=-0.722 | #1+#2 | 가열로 영향이 Stand 8에 직접 전파 확인 |
| 일별 집계에서 lag=0 | #1+#2 | 물리적 lag(~1-2분)는 분단위 데이터 필요 → 코일 단위 분석 권고 |
| 통계 내부 불일치 (Spearman≠ML≠Granger) | #5 | "통계"가 단일 답이 아님을 현장에 설명 필요 |

---

## 전체 산출물 목록

| 폴더 | 파일 수 | 핵심 산출물 |
|------|:------:|-----------|
| `req5_results/` | 7 | Reconciled Ranking CSV, 차트 4종, 반증 사례 CSV, 리포트 |
| `req1_req2_results/` | 7 | CCF 결과 CSV, 공정 흐름 JSON, Stand 8 분석 JSON, 차트 3종, 리포트 |
| `req4_results/` | 2 | Stand 14/블록밀 상관 CSV, 판정 JSON |
| `req3_results/` | 2 | 잠정 관리 기준 CSV, 리포트 |

---

---

## 추가 분석 결과 (2차 라운드)

### REQ #5 추가: 강종별 세분 재비교 (코일-IBA 매칭 4,952건)

| Tag | 전체 순위 | D5 순위 | N5 순위 | D4 순위 | 수렴 여부 |
|-----|:--------:|:-------:|:-------:|:-------:|:---------:|
| **PR3 토크** | 1 | 1 | 1 | - | **3/3 수렴** |
| 빌렛 온도 | 2 | 2 | 3 | 7 | 부분 수렴 |
| MAIN_GAS_FLOW | 8 | 5 | 8 | **8(1위급)** | D4에서 최강 |
| Stand 8 토크 | 5 | 8 | 5 | 3 | 강종별 상이 |

**핵심**: PR3 토크가 **강종 무관하게 1위** → 통합 순위 1위의 신뢰도 매우 높음. D4에서만 MAIN_GAS_FLOW가 가장 강한 인자(rho=-0.185).

### REQ #5 추가: SHAP 재추출 (RF 모델, 차트 3종 추가)

센서 태그 SHAP Top-5:
1. FINISHING_BLOCK_SLAVE_ACTUAL_TORQUE_std (0.0095)
2. MAIN_WASTE_GAS_PRESSURE_min (0.0082)
3. PINCHROLL_3_REFERENCE_TORQUE_std (0.0075)
4. PINCHROLL_3_REFERENCE_TORQUE_std_delta5 (0.0068)
5. PR6L2_ACT_TORQUE_avg (0.0065)

→ SHAP summary plot, bar plot, dependence top-5 차트 생성 완료

### REQ #4 추가: Stand 14/블록밀 차트 2종

- `chart1_stand14_fb_correlation.png` — 8개 태그 상관 비교
- `chart2_avg_vs_std.png` — **avg(비유의) vs std(유의) 핵심 대비 차트**

### REQ #3 추가: 강종별 관리 기준 세분화 (코일-IBA 매칭)

| 강종 | 태그 | 정상 Q10~Q90 | 불량 평균 | Gap |
|------|------|:-----------:|:--------:|:---:|
| D5 | PR3 토크 | 25~100 | 89.8 | +87.6% |
| D5 | Stand 8 토크 | 2.6~46.3 | 24.0 | -34.5% |
| N5 | MAIN_GAS_FLOW | 1191~2932 | 1326 | **-40.6%** |
| N5 | Stand 1 토크 | 1.0~64.8 | 26.7 | -47.6% |
| D4 | MAIN_GAS_FLOW | 701~2680 | 471 | **-75.2%** |
| D4 | FB Slave 토크 | 4.1~60.1 | 19.9 | **-53.7%** |

→ `management_standards_by_grade.csv` (32행, 4강종×8태그)

---

## 최종 산출물 총괄 (1차 + 2차)

| 폴더 | 파일 수 | 추가된 것 |
|------|:------:|----------|
| `req5_results/` | **14** | +강종별 순위 CSV, 코일-IBA 매칭 CSV, SHAP 차트 3종, SHAP FI CSV |
| `req1_req2_results/` | 7 | (변동 없음) |
| `req4_results/` | **4** | +차트 2종 |
| `req3_results/` | **3** | +강종별 관리 기준 CSV |
| 문서 | 10 | (09 통합보고서 갱신) |
| **합계** | **38** | |

---

## 잔여 추가 분석 (설정값 확보 또는 코일 시계열 확보 후)

1. **코일 단위 시계열 ±5분 윈도우** — 일별 집계 lag=0 한계 극복
2. **설정값 Gap 정량화** — 대안 B → 원안 전환
3. **RUN 필터 코일 단위 Stand 14** — OPERATION_STATUS 파생 후 재검증
4. **SHAP force plot** — 반증 사례 개별 코일 설명
